Repository: xhongduo-tech/xhongduo-tech.github.io

# 徐鸿铎的大模型研究笔记

VitePress技术博客，围绕大模型原理、推理算法与服务系统、训练后训练、评测复现与实践项目组织。源码在source分支，GitHub Actions构建后通过官方Pages artifact流程部署，同时替换main分支的生成文件镜像。站点为 https://xhongduo-tech.github.io/ 。

## 目录

- docs/foundations：模型、概率、张量与训练基础。
- docs/inference：解码、MTP、DSpark、DeepInfer及推理系统地图。
- docs/training：数据、SFT、LoRA、偏好优化与RL路线。
- docs/evaluation：质量、系统指标和复现规范。
- docs/projects：部署、微调、后训练项目任务与后续报告。
- docs/articles：正式博文，只有article且published进入文章索引。
- docs/writing：写作方法与文章模板。
- drafts：未公开草稿。
- docs/.vitepress：配置、主题与内容索引。

## 本地运行

```sh
npm ci
npm run docs:dev
npm run docs:check
npm run docs:build
```

构建输出在docs/.vitepress/dist。数学与Mermaid使用本地构建支持，搜索采用本地索引；不依赖站外搜索账号。

File: docs/posts/engineering/additive-manufacturing/index.md
---
pageClass: plain-doc
---

# 增材制造（3D 打印）

对标权威教材体系，按章节逐节写成博文。学完一个学科 = 写完该学科权威教材对应的全部博文。

## 对标教材

- Gibson, Rosen, Stucker, Khorasani, "Additive Manufacturing Technologies" (3rd ed., 2021)
- Chua, Leong, Lim, "3D Printing and Additive Manufacturing: Principles and Applications" (5th ed., 2017)

## 主题规划

<ProgressGrid cat="engineering/additive-manufacturing" />

### 第1篇

- [ ] 增材制造原理与流程 (Gibson §1-2)
- [ ] 增材制造数据模型与软件（STL/AMF/切片/工艺链） (Gibson §3)
- [ ] 光固化成型工艺 (Gibson §4)
- [ ] 选择性激光烧结与熔化 (Gibson §5)
- [ ] 熔融沉积成型 (Gibson §6)
- [ ] 材料喷射工艺 (Gibson §7)
- [ ] 三维打印与黏结剂喷射 (Gibson §8)
- [ ] 薄片叠层与间接制造 (Gibson §9)

### 第2篇

- [ ] 定向能量沉积（DED）与激光熔覆 (Gibson §10)
- [ ] 直接金属激光烧结 (Gibson §5)
- [ ] 面向增材制造的设计（DfAM）与拓扑优化 (Gibson §19)
- [ ] 增材制造后处理与质量 (Chua §11)
- [ ] 增材制造设计与生物医学应用 (Gibson §12)

File: docs/posts/engineering/additive-manufacturing/material-jetting.md
---
title: 材料喷射工艺
date: 2026-08-11
---

# 材料喷射工艺（Material Jetting）

<div class="epigraph">
<p>伟大的事业，是由一系列微不足道的小事聚沙成塔。</p>
<footer>—— 文森特 · 梵高（Vincent van Gogh）</footer>
</div>

<div class="article-byline">
<p>第六级 · 工程技术 · 增材制造（3D 打印） ｜ 对标教材 ｜ 2026-08-11</p>
</div>

## 为什么从材料喷射开始

材料喷射（Material Jetting，MJ）是增材制造里**最像「打印机」**的一类工艺——它直接借用喷墨打印的技术：成千上万个微小喷嘴，把光敏树脂以皮升级液滴射到工作台，再用紫外灯逐层固化。它的两个独门绝技，让它在七类工艺中无可替代：**超高精度**（层厚可到 16 µm 级）与**多材料同件打印**（硬质与软质材料在同一层内无缝切换）。理解了材料喷射，你也就理解了打印喷头的物理极限——液滴为什么会碎成卫星滴、为什么有些「墨水」喷得出来、有些喷不出来。

## 1 MJ 的基本过程

**材料喷射（MJ）**：喷墨打印头按切片图案，将光敏树脂液滴选择性喷射到构建平面，随后紫外灯照射固化，逐层累积。典型代表是 Stratasys 的 PolyJet 与 3D Systems 的 MultiJet（MJP）。<span class="marginnote">术语陷阱：MJ（material jetting，材料喷射）与 BJ（binder jetting，黏结剂喷射）常被混称。区别在喷出去的是什么——MJ 喷的是<strong>要变成零件的材料本身</strong>，BJ 喷的是<strong>把粉末黏在一起的黏结剂</strong>。一个喷「肉」，一个喷「胶水」，详见下一节。</span>

工艺要点：

- **喷头**：压电式（piezoelectric）喷头为主，通电使压电晶体变形，把腔内的液滴「挤」出去；
- **固化**：每喷一层，紧跟在喷头后的紫外灯照射整层，让树脂立即固化；
- **支撑**：同时喷射可水洗/可剥离的支撑材料（凝胶状），打印后用水枪冲掉。

MJ 的招牌是**表面质量**：层厚可小到 16–30 µm，液滴直径仅 30–60 µm，打印件表面几乎光滑，适合做透明件、橡胶软质件与彩色原型。

## 2 液滴的物理：为什么「有的墨喷得出来」

喷墨打印有一个反直觉的事实：**不是所有液体都能被喷成稳定液滴**。液滴从喷嘴射出后，如果表面张力或黏度不对，会断裂成大小不一的卫星滴（satellite droplets），落在零件上形成麻点。控制这个问题的无量纲数是**奥内佐格数（Ohnesorge number）**，它是三种力的比值：

$$
Oh = \frac{\mu}{\sqrt{\rho \gamma a}}
$$

**公式解析：奥内佐格数 $Oh$**

- **第一步，认识符号**：$\mu$ 是液体**黏度**（越大越稠），$\rho$ 是**密度**，$\gamma$ 是**表面张力**（越大越爱聚成球），$a$ 是**喷嘴特征尺寸**（半径）。
- **第二步，看分子与分母**：分子 $\mu$ 表征**黏性耗散**——让液滴保持完整、抑制断裂的力量；分母 $\sqrt{\rho \gamma a}$ 表征**惯性 × 表面张力的竞争**——让液滴拉伸、断裂的力量。$Oh$ 是「黏性 vs 惯性/表面张力」的比值。
- **第三步，可打印窗口**：工程上常用倒数 $Z = 1/Oh$（Fromm 判据）。经验区间为 $1 < Z < 10$：
  - $Z$ 太大（黏度太低）→ 液滴易断成卫星滴；
  - $Z$ 太小（黏度太高）→ 液滴拖尾、喷不出完整的滴；
  - 落在 $1 < Z < 10$ 之间，液滴才「成滴而不碎」。
- **直觉**：这就像一个抛物线问题的两面——太稀的墨水一拉就断，太稠的墨水挤不出来。打印头的「墨水配方学」本质上是把材料的 $\mu, \rho, \gamma$ 调进 $Z$ 窗口。<span class="marginnote">$Oh$ 数不仅属于 3D 打印——雾化、喷墨、工业涂布、药物雾化吸入全都用它。它是《流体力学》里「用无量纲数概括流动行为」这一思想在制造中的具体化身，与雷诺数 $Re$、毛细数 $Ca$ 同族。</span>

## 3 多材料：MJ 的独门绝技

为什么 MJ 能多材料？因为**它的每个液滴都可以独立控制来源**。传统单喷嘴工艺（FDM 的丝、PBF 的粉床）换一种材料就要整套换料，而 MJ 的喷头上排布着成百上千个喷嘴，每个喷嘴可由软件指定喷射不同材料的液滴：

**材料梯度**：同一层内，软胶（橡胶类）与硬胶（树脂类）按比例混喷，实现从硬到软的连续过渡；
- **彩色打印**：在树脂里混入青、品红、黄、黑墨滴，逐滴调色——PolyJet 的彩色模式就是这么来的；
- **软硬一体**：一双鞋底，打印时鞋底与鞋面用不同硬度材料在同一次打印中完成，无需装配。

这带来一个设计语言上的革命：**材料分布成了和几何一样可以连续设计的变量**——「在一个零件里，哪里软、哪里硬，都由 CAD 决定」。这与《面向增材制造的设计》中「把功能要求变成制造参数」的思路一脉相承。<span class="marginnote">不过自由是有代价的：MJ 只能喷光固化材料，强度普遍低于 PBF 金属与注塑件，适合原型与模具验证、不适合承载结构。它的定位是「高保真原型」，而不是「高性能量产」。</span>

## 4 MJ 的工艺窗口与质量陷阱

- **层间结合**：MJ 层与层之间靠过固化结合，与光固化类似；但液滴的随机落点可能造成微观空隙，影响致密度。
- **液滴飞行**：喷头高度、环境温度、材料黏度都会改变液滴落点；打印头与工作台的距离要精准控制。
- **喷头堵塞**：光敏树脂见光即固化，残留在喷头里的树脂会堵住喷嘴——喷头的**定期清洗**是 MJ 的日常维护重点。

**辨析｜易错点：MJ 不是「喷墨 + 粉末」，而是「喷墨 + 光固化」。** 有人以为 MJ 是像家用打印机那样把墨喷在纸上，然后纸叠起来——错。MJ 喷的是会固化的树脂，紫外灯现场固化，层层堆叠成立体零件。它与下一节的黏结剂喷射（喷胶水黏粉末）是两类完全不同的工艺，喷的东西、成形的机理、后续要不要烧结，全都不一样。

## 5 MJ 与光固化：同门之争

MJ 喷的是光固化树脂、靠紫外灯固化，与光固化成型（VPP）在材料上「同门」。那为什么是两种工艺？关键在于**材料如何被送往固化点**：

| 维度 | 光固化（VPP） | 材料喷射（MJ） |
| --- | --- | --- |
| 送料方式 | 整缸树脂浸泡，光逐点/逐层固化 | 液滴逐滴喷出，光逐层固化 |
| 层厚 | 20–100 µm | 16–30 µm |
| 表面 | 层台阶需打磨 | 液滴铺平，近乎光滑 |
| 多材料 | 一缸一材料，换料难 | 多喷嘴多材料，同层混喷 |
| 材料 | 需低黏度流平 | 需满足喷墨 $Z$ 窗口 |

**一句话**：VPP 是「把零件泡在材料里做减法（照掉该固化的部分）」，MJ 是「把材料一滴一滴送进零件里做加法」。VPP 的工艺限制在「树脂能不能流平、光能不能照到」，MJ 的限制在「树脂能不能喷成稳定的滴」——后者正是奥内佐格数的舞台。

**易错点｜辨析：MJ 的高精度不等于高承载。** 新手看到 MJ 16 µm 的层厚就以为它是最强工艺——但 MJ 材料是光固化树脂，强度远低于 PBF 金属与注塑件。MJ 的定位是「高保真、多材料、可彩色的原型机」：验证外观、装配、手感、透明效果，而后转入量产工艺。**精度与强度是两把不同的尺子**，选工艺时要分开量。

### MJ 的应用地图

MJ 在产业里的落点，几乎都由「高精度 + 多材料 + 光滑表面」这三个关键词派生：

- **珠宝与铸造**：MJ 打印蜡质/树脂铸模，浇注金、银、铜——失蜡铸造的数字化升级，花纹细节远超手工雕蜡；
- **牙科与医疗**：MJ 打印牙模、手术导板、血管模型——光滑表面与透明材料让解剖展示更逼真；
- **消费电子与文创**：软硬一体的手机壳、鞋底样板、盲盒手办——MJ 是「设计与评审原型」的标准工具；
- **装配验证**：一个含密封圈、卡扣、铰链的组件，用 MJ 的多材料一步打出来，直接测试装配手感与运动干涉，把「发现问题」提前到开模之前。

**辨析｜易错点：MJ 的「一次性打多件」与「批产」是两回事。** MJ 可以在一台机器的工作台上排布多件（托盘化批量打印），这在原型与样件阶段很划算；但它的材料与工艺成本决定了它做不了大批量结构件——那仍是注塑、铸造与 PBF 的领地。**MJ 的定位一句话：让「还没决定量产」的设计，先用最接近成品的样子被看见、被测试。** 理解了这一定位，就不会再问「为什么不用 MJ 做发动机支架」这类错位的问题。

### MJ 的未来：从喷树脂到喷金属

材料喷射的边界正被材料科学家一点点推宽。今天喷的是光固化树脂，明天可能喷：

- **金属纳米浆料**：金属纳米颗粒悬浮在溶剂里，MJ 喷出后烧结成金属件——类似 BJ 的思路但用液滴直接成形，理论上能做高精度小金属件；
- **陶瓷浆料**：喷陶瓷颗粒浆料，烧结成牙冠、绝缘件；
- **活性生物墨水**：材料喷射式生物打印，喷含细胞的水凝胶——把 MJ 的液滴控制用到细胞级定位（见《生物医学应用》）。

**辨析｜易错点：MJ 的「分辨率高」不等于「什么都能喷」。** 每种新浆料都要重新满足 $Z$ 窗口、重新标定喷头——换材料几乎等于换一台工艺机。这解释了 MJ 的产业现实：**喷头与材料深度绑定，生态一旦建立就高度锁定**。所以选型时看的不是「这台机器有多强」，而是「这家厂的材料库有多大」——材料生态，才是 MJ 工艺的真实护城河。

把「液滴物理」与「材料生态」合起来看，MJ 的工艺哲学就一句话：**液滴是工艺的最小单元，谁控制好一滴，谁就控制了整件。** 从奥内佐格数的窗口，到喷嘴阵列的并行，再到多材料混喷——MJ 的全部精彩，都浓缩在「把每一滴送到该去的地方」这件事上。理解了这一点，再看任何一台喷射设备（喷墨、BJ、生物打印），你都能立刻抓住它的命门。

同样地，这条「抓最小单元」的思路也不止属于 MJ——FDM 的最小单元是熔道、PBF 的最小单元是熔池、BJ 的最小单元是胶滴浸润体：**每一类工艺的成败，都写在它最小成形单元的物理里**。能跨工艺地看到这一层，你就算真正入门了增材制造。下一节，我们将看到这枚「胶滴」的亲戚——把黏结剂喷在粉末上，开创砂型与全彩世界的黏结剂喷射。

而若要把 MJ 与生物打印联系起来，只需一个比喻：**打印头把一滴树脂变成零件，把一滴细胞变成组织**——同一套液滴控制物理，从工程世界一路延伸到了生命世界，这正是《生物医学应用》一章要展开的故事。

## 6 小结

- **材料喷射（MJ）**：喷墨打印头喷出光敏树脂液滴，紫外灯逐层固化；高精度、多材料、软硬一体。
- 可打印性与 **奥内佐格数** 相关：$Z = 1/Oh = \sqrt{\rho\gamma a}/\mu$，经验窗口 $1 < Z < 10$。
- 多材料是 MJ 的护城河：材料分布成为可与几何并列的设计变量。
- MJ 定位是**高保真原型**：层厚 16–30 µm，表面光洁，但材料限光固化树脂、强度有限。
- 喷头清洗与液滴落点控制是 MJ 的质量命门。

在下一节，我们做一个小小的替换：把「喷树脂」换成「喷胶水」，把「工作台」换成「粉床」——同样是喷墨喷头，却开启了一条通往砂型铸造与全彩模型的康庄大道，这就是**三维打印与黏结剂喷射**。

File: docs/posts/engineering/additive-manufacturing/post-processing-and-quality.md
---
title: 增材制造后处理与质量
date: 2026-08-11
---

# 增材制造后处理与质量

<div class="epigraph">
<p>当你能够测量你所谈论的东西、并用数字表达它时，你才真正了解它。</p>
<footer>—— 威廉 · 汤姆森，开尔文勋爵（William Thomson, Lord Kelvin）</footer>
</div>

<div class="article-byline">
<p>第六级 · 工程技术 · 增材制造（3D 打印） ｜ 对标教材 ｜ 2026-08-11</p>
</div>

## 为什么从后处理与质量开始

每一篇讲工艺的课都留下同一个伏笔：**从机器里取出来的零件，不是成品。** 光固化的件带着支撑残根和黏性表面，金属 PBF 的件带着残余应力与支撑连体，FDM 的件带着台阶纹和底边。把这些「半成品」变成可服役的零件，就是后处理（post-processing）的职责；而确认它到底合不合格，则是质量（quality）的职责。这一节把散落在前十三节的质量线索收拢成一张完整的「出厂前检查表」——它是工程落地的最后一公里，也是与《测量技术》《仪器科学》最接近的一节。

## 1 后处理：从半成品到成品

把各类工艺的通用后处理链按顺序展开，大致是七个工位：

1. **取出与清理**：从基板分离（线切割/锯）、清除未固化树脂/未熔粉末/支撑材料；
2. **去应力与热处理**：金属件退火消除残余应力；视需要固溶、时效或 **HIP（热等静压）** 消除内部孔隙；
3. **表面处理**：喷砂、振动光饰、化学抛光、电化学抛光——降低台阶纹与粗糙度；
4. **机加工精修**：铣削配合面、攻螺纹、铰孔，达到公差要求；
5. **涂层与着色**：电镀、阳极氧化、喷涂、浸染——兼顾防护与外观；
6. **后固化**：光固化与 MJ 件的紫外固化箱照射，提高转化率与强度；
7. **终检**：尺寸、表面、内部质量全查，决定放行。

**辨析｜易错点：后处理不是「锦上添花」，而是「必不可少」。** 以金属 PBF 为例：不去应力，零件会随时间缓慢变形；不机加工，配合面公差达不到；不做 HIP，内部孔隙让疲劳寿命断崖式下跌。有工程估算称，**金属增材件的后处理成本常占零件总成本的 30%–50%**——这也是我们在第一课成本公式 $C_{总}$ 里把后处理单列一项的原因。<span class="marginnote">后处理的另一个角色是「工艺补偿」：台阶纹靠抛光、底边靠铣削、支撑残痕靠喷砂——每一道工序都在修正「逐层累加」这个原理性缺陷。想少做后处理？回到 DfAM：把表面质量设计进工艺选择（选 MJ 而不是 FDM），比事后打磨更便宜。</span>

## 2 表面粗糙度：把「摸得着的毛糙」量化

后处理的目标几乎都围绕一个数字转——**表面粗糙度 $R_a$**。它的定义是轮廓偏离中线的算术平均：

$$
R_a = \frac{1}{L} \int_0^L \left| y(x) \right| \, dx
$$

**公式解析：算术平均粗糙度 $R_a$**

- **第一步，认识几何**：把零件表面沿测量方向切开，得到一条起伏的轮廓曲线 $y(x)$；$L$ 是测量取样长度。
- **第二步，看绝对值**：$\lvert y(x) \rvert$ 是轮廓上每一点到中线（使上下面积相等的水平线）的**距离的绝对值**——正负起伏都算，取绝对值是为了不让波峰波谷相互抵消。
- **第三步，取平均**：积分再除以 $L$，得到「平均每点偏离中线多远」。这就是仪表上那个「Ra」数字——3.2 µm、6.3 µm 之类。
- **直觉**：$R_a$ 是「毛糙程度的平均身高」——它不关心波峰有多尖、波谷有多深，只关心平均偏离。这解释了为什么它是工业界最常用的单一指标：一个数，可测量、可比较、可写进图纸。<span class="marginnote">$R_a$ 的局限在于它抹平了波形的形状：一个尖峰密布的轮廓和一个大缓坡的轮廓可以有相同的 $R_a$。严谨的场合会补测 $R_z$（最大峰谷高）、$R_{sm}$（波距）等参数——就像只用均值描述一组数据远远不够，这是《数理统计》的常识在制造里的映射。</span>

增材件典型的 $R_a$ 量级：FDM 约 10–30 µm（层高主导），SLS 尼龙约 10–20 µm，金属 PBF 约 5–15 µm，MJ 可到 1–3 µm。结合《熔融沉积成型》的台阶公式，你就知道：**粗糙度主要不是工艺水平问题，而是工艺原理问题**——改工艺，比改参数更彻底。

## 3 内部质量：看不见的孔隙与缺陷

表面能摸到、内部看不到——而内部恰恰是决定生死的。增材件内部质量的主要敌人：

**孔隙（porosity）**：气孔、未融合、锁孔留下的空腔。静态强度影响小，**疲劳寿命影响致命**——一个孔隙就是一个应力集中源；
- **残余应力**：急冷留下的内部张力，导致变形与裂纹（详见《直接金属激光烧结》）；
- **各向异性**：层界面与熔道界面的性能差异，z 向最弱。

**内部质量的检验手段**，层层递进：

| 方法 | 能查什么 | 局限 |
| --- | --- | --- |
| 密度法（阿基米德） | 整体孔隙率 | 不能定位缺陷 |
| 金相切片 | 微观组织、局部孔隙 | 破坏性 |
| **X 射线 CT（X-CT）** | 三维缺陷分布、尺寸、位置 | 成本高、大件受限 |
| 超声/涡流探伤 | 分层、裂纹 | 表面可达性要求 |
| 拉伸/疲劳试验 | 力学性能 | 破坏性、抽检 |

**易错点｜辨析：X-CT 是增材件的「标配体检」，不是「高端抽查」。** 金属增材件内部缺陷分布无规律，抽样送检不代表整炉合格——航空与医疗的认证流程里，关键件常常逐件 CT。这一「逐件全检」的能力，恰好与增材「逐件定制」的形态匹配：机器本来就在一件一件做，检验也一件一件来，反而比传统大批量抽检更适合个性化生产。

## 4 尺寸精度与工艺稳定性

增材不是精密机床。各工艺的典型尺寸精度：MJ 最高（±0.05–0.1 mm），PBF 金属（±0.1–0.2 mm），FDM（±0.2–0.5 mm，随件变大而变差），BJ 受烧结收缩影响最不稳定（±0.2–0.5 mm 甚至更多）。影响精度的因素包括：

- **收缩与变形**：热收缩、烧结收缩、残余应力释放；
- **工艺漂移**：同一台机器不同批次、不同位置的重复性；
- **支撑与取向**：成形方向影响每一层的真实热历史。

因此增材质量控制的基本功是**过程监控（in-situ monitoring）**与**统计过程控制（SPC）**：用传感器记录每层的熔池辐射、铺粉质量，用统计图跟踪批次间的均值与方差漂移。这背后是制造业通用的「**过程能力指数 $C_{pk}$**」语言——把「良率」从感觉变成数字。<span class="marginnote">质量控制的核心矛盾是：增材工艺变量多（几十个工艺参数相互耦合）、批次重现性差（同机同参数两次结果仍有差异）。对策是「双轨制」：轨一，把工艺参数固化到经过认证的「工艺窗口」内（先取证再量产）；轨二，用过程监控捕获窗口内的异常漂移。这也是 ISO/ASTM 52900 系列标准与各国监管框架的底层逻辑。</span>

## 5 过程能力：把良率变成数字

把「尺寸公差能不能稳定满足」翻译成数学，是制造业的标准语言——**过程能力指数（process capability index）**。增材的质量管理同样用它：

$$
C_{pk} = \min\left(\frac{USL - \bar{x}}{3\sigma},\; \frac{\bar{x} - LSL}{3\sigma}\right)
$$

**公式解析：过程能力指数 $C_{pk}$**

- **第一步，认识符号**：$USL$ 与 $LSL$ 是图纸规定的尺寸上、下限（如 20 mm ± 0.2 mm 就是 $USL=20.2$、$LSL=19.8$）；$\bar{x}$ 是实测尺寸的均值，$\sigma$ 是实测的标准差。
- **第二步，看两个比值的含义**：第一个比值衡量「均值离上边界还有几个 $3\sigma$」，第二个衡量「均值离下边界还有几个 $3\sigma$」，取小的那个——因为最靠边的那一侧最危险。
- **第三步，读数字**：$C_{pk} \ge 1.33$ 通常认为过程能力合格，$\ge 1.67$ 为优秀。$C_{pk}$ 低只有两种原因：**均值偏了**（系统性偏差，调参数/补偿收缩）或**分散太大**（随机波动，查工艺稳定性）——一句话就指明了改进方向。
- **直觉**：把 $C_{pk}$ 想成「公差带里能塞下几个 6σ」的量度。它把一个抽象的「良率」压缩成一个可测量、可比较、可追踪的数字——这正是开尔文那句「能测量才叫了解」的工程化。

**易错点｜辨析：一次测 100 个零件算出 $C_{pk}$ 并不够。** 过程能力假设过程**统计受控**——即数据来自同一个稳定过程。增材工艺的漂移（粉末批次变化、环境温湿度、激光衰减）会悄悄移动 $\bar{x}$ 或放大 $\sigma$。所以正规流程是先画**控制图**确认受控，再算 $C_{pk}$；否则算出来的数字只是「这次测量」的注脚，而不是「过程」的画像。

### 从检验到认证：一张放行单

把「检验」升级为「认证」，是增材制造进入航空与医疗的必经之路。一张典型放行单（certificate of conformance）至少包含：

- **材料证明**：粉末批次、成分、供应商资质；
- **工艺记录**：机器、程序、工艺参数、过程监控数据；
- **检验数据**：尺寸报告（CMM/扫描）、X-CT 缺陷报告、力学试验结果；
- **后处理记录**：热处理曲线、表面处理、灭菌记录；
- **放行结论**：是否符合图纸与标准，签名与日期。

**辨析｜易错点：检验是「证明合格」，认证是「证明流程可靠」。** 前者查一件零件，后者审整个体系——同样的流程今天合格、明天也要合格，靠的是固化工艺窗口、可追溯记录与可重复的过程。这就是为什么认证体系（如航空的适航取证、医疗的法规审批）审查的不是某一批零件，而是**整套质量体系**：一张放行单背后，是《增材制造后处理与质量》整章知识在体系层面的落地。

## 6 小结

- 后处理是**必需工序**而非可选优化：取出清理 → 热处理 → 表面 → 机加工 → 涂层 → 后固化 → 终检。
- 金属增材件后处理成本常占**总成本 30%–50%**，是成本模型的隐藏大头。
- 表面粗糙度 $R_a = \frac{1}{L}\int_0^L \lvert y(x)\rvert dx$：粗糙度主要来自工艺原理（台阶效应），改工艺比调参数更彻底。
- 内部质量三敌：**孔隙、残余应力、各向异性**；检验武器是 X-CT、金相、力学试验。
- 尺寸精度以 **MJ > 金属 PBF > FDM ≈ BJ（烧结收缩）** 排序；靠过程监控与 SPC 管住批次漂移。
- 质量控制双轨制：认证的工艺窗口 + 逐层过程监控。

在下一节，我们把这些「能造什么、怎么造、怎么验」的全部能力，投向一个关乎生命的舞台——**增材制造设计与生物医学应用**：从定制手术导板到骨组织工程支架，材料科学与医学在此交汇。

File: docs/posts/engineering/additive-manufacturing/powder-bed-fusion.md
---
title: 选择性激光烧结与熔化
date: 2026-08-11
---

# 选择性激光烧结与熔化（粉末床熔融）

<div class="epigraph">
<p>如果你想从零开始做一只苹果派，你必须先创造整个宇宙。</p>
<footer>—— 卡尔 · 萨根（Carl Sagan，《宇宙》）</footer>
</div>

<div class="article-byline">
<p>第六级 · 工程技术 · 增材制造（3D 打印） ｜ 对标教材 ｜ 2026-08-11</p>
</div>

## 为什么从粉末床熔融开始

粉末床熔融（Powder Bed Fusion，PBF）是增材制造里**工程价值最大**的一类：从尼龙齿轮到钛合金航空件，从手术导板到注塑模镶件，凡是要求真材实料性能的零件，八成出自 PBF。它的物理也最丰富——粉末如何被铺平、激光如何熔化、熔池如何凝固，每一个环节都在制造学的放大镜下。掌握了 PBF，就等于掌握了「热源 + 粉末」这一族工艺的共同逻辑，后面《直接金属激光烧结》只是它的一个商标变体。

## 1 PBF 的基本过程

**粉末床熔融（PBF）**：用热能（激光或电子束）选择性地熔化/烧结铺在基板上的薄层粉末，逐层堆积成形。工艺流程像一台精确的「铺粉-烧粉」往复机：

1. **铺粉（recoating）**：刮刀或滚筒把供粉仓的粉末推过成形区，铺出均匀薄层（典型厚度 20–120 µm）；
2. **扫描**：激光按切片路径逐点熔化该层截面上的粉末；
3. **降台**：成形活塞下降一个层厚，重复铺粉-扫描，直至完成；
4. **取件**：零件埋在未烧结的粉末里，清粉取出——**未烧结粉末天然充当支撑**，这是 PBF 相对光固化的一大优势。

![粉末床熔融成形原理](/images/additive-manufacturing/powder-bed-fusion-1.svg)

**辨析｜易错点：SLS、SLM、EBM、MJF 不是四种工艺，是四种「热源 + 材料策略」。** 它们同属 PBF：SLS 用激光烧结聚合物（尼龙/PA12），SLM 用激光完全熔化金属，EBM 用电子束熔化金属（真空、需预热），MJF 用喷墨头把红外吸收剂喷在待熔区域再用红外灯加热——热源换了，铺粉-扫描-降台的骨架完全相同。<span class="marginnote">MJF 是 HP 的创新：它不靠光束扫描，而是像喷墨打印一样「画」出待熔区域，再整面加热。精度与 SLS 相当，速度常快数倍——但它烧的是聚合物，金属版仍属传统 PBF。</span>

## 2 烧结还是熔化：一条温度的分界线

「SLS 里那个 S（Sintering，烧结）」和「SLM 里那个 M（Melting，熔化）」的区别，是 PBF 的第一性知识。粉末颗粒在加热下会走两种路径：

**固相烧结（solid-state sintering）**：温度升到熔点（严格说是塔曼温度，约绝对熔点的 0.5–0.7 倍）时，颗粒在表面张力驱动下长出**颈（neck）**，颗粒间融合但整体不熔化，留下约 5%–30% 的孔隙。尼龙 SLS 走这条路。
- **完全熔化（full melting）**：温度越过熔点，粉末形成连续熔池，凝固后近乎致密（相对密度 >99%）。金属 SLM/DMLS 走这条路，强度接近锻件。

把两种路径画在同一个「温度-时间」图上，差别一目了然：烧结的峰值温度低、保温时间长；熔化的峰值高、冷却极快（>10⁵ K/s），由此产生细小晶粒和较大残余应力。<span class="marginnote">冷却快是金属 PBF 的「好坏双面」：晶粒细（Hall-Petch 关系，见《材料科学》）所以强度高，但急冷导致残余拉应力，零件容易翘曲开裂——这也是金属 PBF 必须加支撑、必须做去应力退火的原因。</span>

**易错点｜辨析：SLS 里没有熔池，SLM 里有。** 看到「激光烧结金属」别以为金属是「烧结」的——多数金属 PBF 其实是完全熔化。真正的金属固相烧结出现在黏结剂喷射后的炉内烧结里，那又是另一回事了。

## 3 能量密度：把功率、速度、间距算成一张图

PBF 工艺参数的枢纽是**激光能量密度（volumetric energy density）**，它把三个独立旋钮合并成一个数：

$$
E_D = \frac{P}{v \cdot h \cdot t}
$$

**公式解析：能量密度 $E_D$**

- **第一步，认识符号**：$P$ 是激光功率（W），$v$ 是扫描速度（mm/s），$h$ 是**扫描间距（hatch spacing）**——相邻两条扫描线的距离，$t$ 是**层厚（layer thickness）**。三者都有明确物理意义。
- **第二步，看分母**：$v \cdot h \cdot t$ 是激光在一秒内「扫过并熔化的粉末体积」——扫描越快、线越稀、层越薄，单位时间处理的体积越大。
- **第三步，合成**：功率除以这个体积速率，得到**单位体积粉末接收的能量**（J/mm³）。$E_D$ 越大，粉末越热、熔池越深。
- **直觉**：$E_D$ 太高或太低都是灾难——见下面的易错点。工程师调参的本质，就是在功率、速度、间距之间寻找让 $E_D$ 落在「适度区间」的组合。

## 4 熔池的四宗罪：球化、气孔、开裂与搭接不良

PBF 的参数窗口极窄，偏离适度区间就触发出四种缺陷：

- **球化（balling）**：能量过高时熔池变得细长，在表面张力下断裂成一串液滴，凝固后留下粗糙球面。液态金属的「绳断成珠」现象，物理根源是 Plateau–Rayleigh 失稳——我们会在《直接金属激光烧结》里用公式展开。
- **气孔（porosity）**：锁孔效应（keyholing）让激光把熔池打成深坑，气体来不及逸出被封在凝固金属里；或未熔化粉末残留导致**未融合（lack of fusion）**缺陷——后者是金属 PBF 疲劳断裂的头号元凶。
- **热裂纹（cracking）**：急冷收缩产生残余应力，在凝固脆性区间开裂，常见于高合金、高碳钢与硬质合金。
- **搭接不良**：扫描间距 $h$ 大于熔池宽度时，相邻熔道间留沟，层内出现缝隙。

**辨析｜易错点：能量密度是「适度中间地带」，不是「越大越好」。** 初学常以为功率越高结合越牢，实则 $E_D$ 过低导致未融合，过高导致球化与锁孔。两类缺陷都表现为强度下降、气孔率升高——在工艺图上，好零件的参数区间像一个「工艺窗口（process window）」，窗口外的两侧都是坑。<span class="marginnote">这个「窗口思维」在增材制造里反复出现：光固化的过固化、FDM 的温度窗口、DED 的稀释率，全都是同一个「宁可折中，不可过犹不及」原理的不同化身。</span>

## 5 工艺监控与粉末管理

PBF 的质量保障依赖两件事：

**过程监控（in-situ monitoring）**：金属 PBF 机器普遍配备高速相机、光电二极管或高温计，实时观察每一层的熔池辐射与飞溅。发现异常层，及时停机能避免整炉报废——这就是「逐层加工的另一面：逐层检验成为可能」，与《增材制造后处理与质量》里的检验章节呼应。
- **粉末管理（powder management）**：未烧结的粉末可以回收复用，但反复受热会改变粒径分布与含氧量。金属粉每次使用前要**筛分（sieving）**去除飞溅球粒，且一般限用几次后掺入新粉。

## 6 工艺窗口与材料谱系

把「能量密度」落到具体材料，就得到一套**材料—参数—后处理**的组合拳，每套组合都有自己的工艺窗口与温度纪律：

| 材料 | 工艺 | 典型层厚 | 特点与用途 |
| --- | --- | --- | --- |
| 尼龙 PA12 | SLS | 100–120 µm | 韧、耐疲劳，工业功能件 |
| 尼龙+玻纤/碳纤 | SLS | 100–120 µm | 刚度更高，结构件 |
| 不锈钢 316L | SLM | 30–50 µm | 耐蚀，医疗/化工 |
| 钛合金 Ti-6Al-4V | SLM/EBM | 30–60 µm | 航空/植入物，需真空或惰气 |
| 铝硅合金 AlSi10Mg | SLM | 30–50 µm | 轻量化，传热件 |
| 镍基 Inconel 718 | SLM | 40 µm | 高温涡轮件 |

每种材料都有**专属的预热制度与气氛要求**：尼龙要预热到接近熔点防翘曲，钛/铝要抽氧防氧化，EBM 干脆在真空里做。这提醒我们：PBF 的「工艺窗口」不是一张通用图，而是一族按材料展开的专用图——工程经验的核心就是把正确的窗口搬到正确的材料上。<span class="marginnote">选材还牵动经济账：钛粉价格是钢粉的数倍到数十倍，加上真空/惰气成本与高残应力带来的支撑与后处理，钛 PBF 零件单价昂贵——这反过来决定了它只出现在「强度/生物相容性值得这个价」的场景，如航空支架与植入体。</span>

**辨析｜易错点：别把 PBF 当「全能金属成型」。** 粉末床熔融受舱室尺寸限制（常见 250–500 mm 见方），大件做不了——那是 DED/WAAM 的领地；大批量廉价件也做不了——那是铸造的领地。PBF 的黄金位置是「中尺寸、高复杂度、真材实料」的金属或高性能聚合物件。

### PBF 打印前的检查清单

把本节知识收敛成一份「PBF 零件上机前」的检查单，顺序执行：

1. **材料与舱室**：粉末牌号、粒径分布是否合格？舱室气氛（惰气/真空）是否到位？
2. **工艺参数**：能量密度 $E_D = P/(v h t)$ 是否落在该材料的工艺窗口内？扫描策略（分岛/棋盘）是否已选？
3. **设计核查**：悬垂是否需要支撑？内腔是否留了排粉孔？壁厚是否大于最小工艺极限？（见《面向增材制造的设计》速查表）
4. **成形方向**：受力主方向是否放在 x-y 面？关键表面朝向是否能避开台阶与支撑残痕？
5. **预热与首层**：聚合物预热温度是否接近熔点？金属基板是否已预热、是否做首层加强扫描？

**易错点｜辨析：这张清单的顺序也是「改错」的顺序。** 打印失败时，先查设计（悬垂/排粉），再查参数（能量密度），最后才怀疑机器（光路/铺粉）——按这个顺序排查，能少走很多弯路。这与「误差归因先查数据链、再查物理链」的原则一脉相承。

把这份清单与前面各节对照着用，PBF 就从「看机器做零件」升级为「按物理规律设计工艺」——这才是本节的最终目的。

一句话收尾：PBF 的价值，在于它把「粉末—热源—参数—缺陷」四条线索拧成一股，而这股绳牵着的，正是增材制造走向工业量产的主干道。下一节我们先松一口气，去看看最亲民也最普及的工艺——熔融沉积成型（FDM），并推导出那枚著名的台阶效应公式。

补充一个数字直觉：把能量密度 $E_D$ 记住「量级」比记住「精确值」更有用——聚合物 SLS 常在 1–10 J/mm³ 量级，金属 SLM 常在 50–200 J/mm³ 量级。量级对了，排查参数时你一眼就能看出「这个窗口像不像话」。

## 7 小结

- **粉末床熔融（PBF）**：铺粉—热源选择熔化—降台—循环；未熔粉末天然支撑，可做悬垂与内腔。
- SLS（聚合物**烧结**）、SLM/DMLS（金属**完全熔化**）、EBM（电子束、真空）、MJF（红外吸收剂整面加热）同属 PBF。
- **能量密度** $E_D = P/(v h t)$：功率除以体积扫描速率，是 PBF 的参数枢纽。
- 四种典型缺陷：**球化、气孔、热裂纹、搭接不良**，皆由能量密度偏离适度窗口引起。
- 金属 PBF 靠**过程监控**与**粉末筛分**保质量；急冷带来高强度，也带来残余应力。

在下一节，我们转向最「亲民」的工艺：挤一坨热塑料丝，逐条逐层堆出零件——**熔融沉积成型（FDM）**，那里我们将推导出表面粗糙度与层厚之间精确的三角公式。

File: docs/posts/engineering/additive-manufacturing/sheet-lamination.md
---
title: 薄片叠层与间接制造
date: 2026-08-11
---

# 薄片叠层与间接制造（Sheet Lamination）

<div class="epigraph">
<p>没有书的房间，就像没有灵魂的躯体。</p>
<footer>—— 马库斯 · 图利乌斯 · 西塞罗（Marcus Tullius Cicero）</footer>
</div>

<div class="article-byline">
<p>第六级 · 工程技术 · 增材制造（3D 打印） ｜ 对标教材 ｜ 2026-08-11</p>
</div>

## 为什么从薄片叠层开始

在七类工艺里，薄片叠层（Sheet Lamination，SL）是最被低估的一个。它看起来最「土」——把一张张纸、一片片金属箔像贴册子一样叠起来，再按轮廓切掉多余部分——但它是唯一一个**让「层」这个字名副其实**的工艺：别的工艺先造材料再分「层」，薄片叠层的材料本身就是现成的「层」。更意外的是，金属版薄片叠层（UAM）由于在**低温**下超声焊接，成为增材制造里唯一能**嵌入电子器件、光纤与异种金属**的工艺。理解它，你会重新审视「层层叠加」这个看似简单的思想到底有多少种实现。

## 1 薄片叠层的基本原理

**薄片叠层（SL）**：将片状材料（纸、塑料膜、金属箔）逐层叠加并固定，再按每层的二维轮廓切割出零件截面，累积成三维实体。

它有两个环节交替进行：**层叠（laminating）**——把新片固定到已有堆叠上；**切割（profiling）**——把每层的轮廓切出来。区别在于用什么东西「固定」与「切割」，产生了三种主流流派：

| 流派 | 固定方式 | 切割方式 | 材料 |
| --- | --- | --- | --- |
| LOM（层压物体制造） | 热敏胶 | 激光切纸 | 纸、塑料膜 |
| UAM（超声增材制造） | 超声波摩擦焊 | 数控铣削 | 金属箔 |
| 钎焊/胶合叠层 | 钎料或胶 | 激光/水刀 | 金属、复合材料 |

LOM 是 1991 年 Helisys 发明的老工艺：纸背面涂热敏胶，滚轮加热把纸粘到堆叠上，激光切出轮廓，再把该层非零件部分切成交叉线（cross-hatch）便于事后掰掉。成本极低、速度极快，适合做木质感的展示模型。<span class="marginnote">LOM 有一个其他工艺都没有的怪癖：多余材料不是「铺着等回收」，而是要被「切碎等丢弃」——交叉线把废料切成小块，方便掰除，但意味着每一层都有一部分材料注定成为废料。这使它材料利用率反而偏低。</span>

## 2 UAM：低温焊接的艺术

**超声增材制造（UAM）**是薄片叠层在现代的复兴者。它不是「胶水贴纸」，而是：

超声焊头以约 20 kHz 的高频振动压在金属箔上，摩擦生热并清除表面氧化膜；
- 箔与下方堆叠在原子尺度上结合（固相焊接），温度通常**低于材料熔点的一半**；
- 每焊几层箔，就用数控铣刀把该层轮廓铣削出来，再去铣削内腔、沟槽——**「先增后减」混合制造**。

**低温**是 UAM 的灵魂。因为没有熔池、没有高温相变，它可以做到：

- **嵌入**：在层间预埋铜线、光纤、温度传感器，后续层把它们严丝合缝封在金属里；
- **异种金属**：铝箔与铜箔、不锈钢箔在同一零件里任意分层——因为结合不靠熔化，不同材料之间没有熔合区脆性问题；
- **无残余应力**：冷加工几乎不引入热应力，零件变形小、精度高。

**辨析｜易错点：UAM 不是「3D 焊接」，是「逐层铣削的金属三明治」。** 它的结合机制是超声波造成的摩擦与扩散，界面仍是箔与箔之间的平面——**力学上，UAM 件的界面强度与整体性受焊接参数（振幅、压力、速度）支配，各向异性比熔融类工艺更明显**。而且因为每层都要铣削，它的加工速率由「焊一层 + 铣一层」决定，并不快——它适合的是「含内嵌功能的金属件」这一窄而深的应用，而不是通用结构件。

## 3 薄片叠层的得失账本

把 SL 与其他工艺放在同一杆秤上称一称：

- **优点**：设备简单、成本低（纸最便宜的材料）；层叠-切割模式天然适合**大平面、薄壁件**；UAM 独有嵌入能力；无热残余应力、无粉无烟，适合办公室环境。
- **缺点**：零件是「二维轮廓的堆叠」，本质上是 **2.5 维**——内部空腔可以做，但真正的自由曲面与悬垂成形能力弱；表面台阶与边缘毛刺明显，需后处理打磨；纸/胶叠层强度低、易受潮分层。

**易错点｜辨析：别把 SL 的「层」理解成「切片」。** 其他工艺的「层」是软件切出来的虚拟概念，机器一层层重新制造材料；SL 的「层」是材料本来就有的物理形态。因此 SL 的层厚**不是工艺参数而是材料规格**——纸是 0.08 mm，金属箔是 0.1–0.5 mm，你想更细？换更薄的箔。

## 4 间接制造：为什么增材件常常要「绕路」

薄片叠层引出一个更广的概念——**间接制造（indirect manufacturing）**：增材工艺不直接做最终零件，而是先做**模具、型芯或母模**，再用传统工艺（铸造、注塑、锻造）翻出最终件。上一节的 BJ 砂型铸造是间接制造；这里的 LOM 打蜡模、SLA 打注塑模镶件也是间接制造。

**间接制造的逻辑是「扬长避短」**：增材擅长做复杂的**形**，传统工艺擅长批量、性能与表面——于是用增材做「形」，用传统做「量」。这一分工是整个 AM 产业化路线图的核心，也解释了为什么一台百万级的增材机器常常待在车间里给注塑机、压铸机「打工」。<span class="marginnote">模具热管理是间接制造最成功的场景：增材打出带<strong>随形冷却水道（conformal cooling）</strong>的注塑模镶件，冷却时间缩短 30%–50%——因为冷却水道能贴着型腔表面走，这是传统钻削无法实现的弯曲通道。</span>

## 5 叠层工艺的边界与明天

薄片叠层如今的处境很能说明问题：LOM 的纸模在消费级市场几乎销声匿迹，被廉价的 FDM 取代；UAM 则在小众的高价值场景里活得很好。为什么差距这么大？因为两者的定位不同：

**LOM 的尴尬**：纸/胶零件强度低、怕潮、表面糙，既不如 FDM 便宜好打，也不如 SLA 精细。它赢的「材料便宜」被「只能做展示件」抵消，于是自然退场——这是工艺被市场淘汰的完整标本。
- **UAM 的护城河**：低温固相焊接 + 层间嵌入，是任何其他工艺都做不到的。嵌入传感器与导线、异种金属分层、修复贵重金属件——在航空航天与科研仪器里，这些需求千金难买，UAM 因此小而美地活着。

**明天在哪里**：三个方向值得留意。其一，**复合材料叠层**——预浸料碳纤维按层铺叠再加压固化，本质是工业界的「叠层增材」，已是航空结构的主力（自动铺丝/铺带工艺）；其二，**混合制造（hybrid AM）**——UAM 与 CNC 铣削集成在五轴机床上，增材做形、减材精修，一步到位；其三，**修复与再制造**——用 UAM 在磨损的金属件上补焊多层再铣回尺寸，与 DED 修复形成互补。<span class="marginnote">把「层」从薄片换成「铺放路径」，纤维增强复合材料的自动铺放（AFP/ATL）与薄片叠层共享同一个精神：以二维单元逐层构建三维体。若把这一族工艺也纳入视野，增材制造的谱系就从「七类」延展为「分层成形」的更大家族。</span>

**易错点｜辨析：别以为叠层工艺「过时了」就等于「没价值」。** 工艺的价值不在新不新，而在「这个应用里它是不是最优解」。LOM 退场教会我们工艺选择要算总账；UAM 存活教会我们独特能力可以撑起利基市场——这两课，比任何单一工艺的知识都更接近制造学的本质。

### 叠层工艺的参数与检验

把叠层工艺的「旋钮」和「质检」补齐，这一族工艺才算是完整画像：

- **层间结合质量的旋钮**：对 LOM，是胶的温度与滚轮压力（温度过高胶溢流、过低粘不牢）；对 UAM，是振幅、静压力与焊接速度三者的配合——振幅太大伤箔、压力不足结合弱。每换一批箔材，都要重新标定。
- **切割质量**：激光切纸的焦点与功率决定切缝宽度；铣刀在 UAM 里的每层轮廓加工，深度要精确到「恰好穿透当前箔而不伤下层」——这是混合制造里最精细的配合。
- **检验手段**：UAM 的层间结合缺陷（未焊合、微裂纹）肉眼不可见，常用**超声检测（UT）**逐层扫查界面；也可做拉伸、剪切试样定量表征界面强度。这正是《增材制造后处理与质量》里「内部缺陷靠无损检测」的又一次应用。

**易错点｜辨析：UAM 的「焊得好」不等于「强度等于整体」**。超声焊接的界面是塑性变形加扩散结合，界面处仍保留原箔的氧化与织构信息。设计 UAM 零件时，界面强度按实测值打折，而不是按材料本体的抗拉强度算——这条纪律，与 FDM 层间强度的折扣逻辑完全同源。

### 一台叠层设备的工艺参数

把叠层工艺的「可调项」集中看一遍，它就从一个「概念」变成一台可操作的机器：

| 参数 | LOM（纸） | UAM（金属箔） |
| --- | --- | --- |
| 层厚 | 纸厚（0.08–0.15 mm） | 箔厚（0.1–0.5 mm） |
| 结合温度 | 热敏胶活化温度 | 超声能量（低于熔点） |
| 结合压力 | 滚轮压力 | 焊头静压力 |
| 切割 | 激光（切纸） | 铣刀（每层轮廓） |
| 典型精度 | ±0.1–0.3 mm | ±0.05–0.1 mm |

**易错点｜辨析：叠层的「精度」来自切割，不来自层叠。** 零件的 xy 精度由激光/铣刀的切割精度决定，z 向精度由箔厚与结合形变决定——这与 FDM「层高主导粗糙度」的机理不同。因此叠层工艺特别适合「平面为主、高度累积」的零件：精度高、成本低、速度快，是三维打印在「2.5 维产品」上的天然主场。

这些参数的工程意义，在于它解释了「叠层件为什么便宜、又为什么挑形状」：大平面零件每层只需切一刀，速度快、材料省；而满身孔洞与薄壁的零件，切割路径细碎、废料率高——叠层工艺的适用面，本质上由「轮廓复杂度与材料利用率之比」决定。理解了这条比值，你就能解释为什么纸模被 FDM 淘汰、而 UAM 在嵌入件市场里活得滋润：**同样是叠层，材料与结合机制的差异，让它在不同比值区间各有一席之地**。

若把叠层放进整个增材谱系再看一眼：七类工艺里，它是最「二维」的一个，却也因此最接近传统纸张与金属加工——它是增材与减材、增材与工业传统之间的一座低调桥梁。它的启示不亚于任何热门工艺：**工艺的价值由应用定义，而非由知名度定义**——LOM 的退场与 UAM 的利基，共同讲清了「选择工艺就是选择一组取舍」这条制造学的基本法。下一节，我们将走向增材家族里最「重工业」的一支：DED 与激光熔覆。

叠层工艺在增材谱系里的位置，可以用一句话钉死：**它是「层」这个概念最本真、也最直接的使用者**——别的工艺用热、用光、用胶去「造」出层，叠层直接用现成的层。一张速记卡，帮你在选型时一眼认出它：

- 看到「片、箔、纸、卷材」→ 可能是叠层工艺；
- 看到「超声、钎焊、胶黏」→ 结合机制属于叠层；
- 看到「嵌入导线、光纤、传感器」→ 十有八九是 UAM。

## 6 小结

从纸到金属箔，薄片叠层把「层」的三种形态都用尽了——**胶黏的层**（LOM，脆而便宜）、**超声焊的层**（UAM，牢而可嵌）、**铺放的层**（复合材料，工业主力）：每换一种「层」，就换一套结合物理与经济账——这，正是「逐层累加」这个思想被写成的一部材料之书。

- **薄片叠层（SL）**：片材逐层叠加固定 + 逐层切割轮廓；固定与切割方式分 LOM（热敏胶+激光切纸）、UAM（超声焊+数控铣）、钎焊/胶合叠层。
- **UAM 的灵魂是低温**：固相焊接无熔池，可嵌入电子器件与光纤、可混合异种金属、无残余应力。
- SL 本质是 **2.5 维**堆叠：大平面、薄壁是优势，自由曲面与悬垂是短板。
- **间接制造**：增材做「形」（模具/型芯/母模），传统工艺做「量」；随形冷却水道是模具热管理的王牌。
- SL 的层厚是**材料规格**而非工艺参数。

在下一节，我们调转方向去看最大胆的一族工艺：不再在密闭舱室里分层铺粉，而是让机械臂端着一把「激光焊枪」，在空中直接堆焊——**定向能量沉积（DED）与激光熔覆**，维修与大型件制造的主场。

File: docs/posts/engineering/additive-manufacturing/vat-photopolymerization.md
---
title: 光固化成型工艺
date: 2026-08-11
---

# 光固化成型工艺

<div class="epigraph">
<p>我并没有失败，我只是找到了一万种行不通的方法。</p>
<footer>—— 托马斯 · 爱迪生（Thomas Edison）</footer>
</div>

<div class="article-byline">
<p>第六级 · 工程技术 · 增材制造（3D 打印） ｜ 对标教材 ｜ 2026-08-11</p>
</div>

## 为什么从光固化开始

光固化成型（Vat Photopolymerization，VPP）是增材制造的历史起点：1984 年查尔斯·赫尔用一缸液态树脂和一道紫外光做出了第一件分层零件，并申请了光固化（SLA）专利。更重要的是，它是七类工艺里**物理模型最干净**的一类——固化深度由一条经典公式精确控制。理解它，你不仅掌握了 SLA/DLP/LCD 三种机器，还会第一次体会到「参数如何被公式支配」，为后面粉末床熔融、熔融沉积等更复杂工艺打下方法基础。

## 1 光固化成型的基本原理

**光固化成型（VPP）**：在盛有液态光敏树脂的液槽中，利用光（通常为紫外光）选择性照射液面，使被照射处发生**光聚合（photopolymerization）**而固化，逐层累积成形。

树脂是这类工艺的「墨水」。典型配方含三部分：

- **预聚体/单体（oligomer/monomer）**：丙烯酸酯类或环氧类，提供可聚合的官能团；
- **光引发剂（photoinitiator）**：吸收特定波长紫外光后分解，产生自由基或阳离子，启动聚合反应；
- **添加剂**：颜料、消泡剂、脱模剂，调节颜色与工艺性。

当光照射时，引发剂吸收光子产生自由基，自由基进攻单体双键，链式反应让分子交联成固体。**光照越强或越久，固化越深、越硬**——这就是我们即将建模的核心关系。<span class="marginnote">自由基型树脂固化快但收缩大（体积收缩 3%–8%），阳离子型（环氧）收缩小但固化慢、需要后固化。工业上常两者混合，这是 SLA 材料「配方学」的主要内容。</span>

## 2 三种实现：SLA、DLP 与 LCD

同一套原理，用不同的「光幕布」就成了三种机器：

| 工艺 | 光源方式 | 特点 | 典型代表 |
| --- | --- | --- | --- |
| SLA（激光扫描） | 紫外激光逐点扫描 | 精度最高、速度较慢、光斑可调 | 3D Systems、Formlabs |
| DLP（数字光处理） | 整层投影（像素掩膜） | 整层一次固化、速度快、像素有限 | 桌面级 DLP 机 |
| LCD（液晶掩膜） | 液晶屏做掩膜透光 | 成本最低、光线平行度受限 | 入门级 MSLA |

**辨析｜易错点：SLA 是「描」一层，DLP/LCD 是「照」一层。** 描是靠激光光斑一笔一笔画，精度取决于光斑与振镜定位；照是整层同时曝光，速度只取决于曝光时间，但分辨率受像素（DLP）或屏幕（LCD）限制。三者物理本质相同，差别全在「如何把光送到树脂上」。

## 3 固化深度的主控方程：工作曲线

光固化最核心的问题是：**照多强、照多久，能固化多深？** 答案由 Jacobs 工作曲线给出：

$$
C_d = D_p \ln \frac{E}{E_c}
$$

**公式解析：固化深度 $C_d$ 与曝光量 $E$**

- **第一步，认识两个量**：$E$ 是**曝光量**（单位面积接收的光能量），等于光强 $I_0$ 乘以照射时间 $t$，即 $E = I_0 t$；$C_d$ 是**固化深度**，即树脂被固化的厚度。
- **第二步，认识两个材料常数**：$D_p$ 是**渗透深度（penetration depth）**——光强衰减到 $1/e$ 所穿过的树脂厚度，反映树脂吸光能力（类比比尔-朗伯定律中的消光系数，见《物理化学》）；$E_c$ 是**临界曝光量**——恰好让树脂从液体变成凝胶的最低曝光量，低于它则不固化。
- **第三步，看函数形状**：$\ln$ 使曝光量每翻 $e$ 倍（×2.718），固化深度只增加一个 $D_p$。**固化深度随曝光量的对数线性增长**，而不是线性增长——想把深度加倍，曝光量要平方级增加。
- **直觉**：把树脂想成一池「能吸收光的胶水」。光从表面进去，边进边被吸收，越深处光越弱；只有光强仍高于触发阈值的深度才能固化。$D_p$ 越大（树脂越透明），固化越深；$E_c$ 越大（越难引发），需要的曝光越多。

工作曲线是 SLA 工艺所有参数（光强、扫描速度、层厚）的调度表。下图把它画出来——一条直线，斜率是 $D_p$，与横轴的交点是 $\ln E_c$：

![光固化工作曲线](/images/additive-manufacturing/vat-photopolymerization-1.svg)

## 4 从单点固化到一层固化

曝光点固化出一个「像素柱」，但整层是一串曝光点扫出来的。于是引出两个工艺量：

- **固化宽度（cure width）**：光斑有一定直径，单点固化出的是一个截锥体。层与层的搭接靠**搭接率（overlap / hatch spacing）**保证：扫描线间距必须小于固化宽度，否则层内出现未固化的沟。
- **过固化（overcure）**：为了上下层牢固连接，每层固化深度必须**略大于层厚**——多出的那点深度把当前层「焊」进上一层。$C_d$ 一般取层厚的 1.1–1.5 倍。<span class="marginnote">过固化是双刃剑：太少则层间剥离（delamination），太多则下层的残余曝光累积，把不该固化的角落也固化掉——在悬垂和细特征处表现为「鬼影」与「过曝」。</span>

**辨析｜易错点：光强与固化深度的关系常被误记成线性。** 有人说「光强翻倍，固化深度翻倍」，这在 SLA 里是错的——固化深度按 $\ln E$ 增长。实操中把光强加一倍，深度只多一个 $D_p$；把扫描速度减半同理。这解释了为什么 SLA 参数微调时「感觉没反应」——对数函数对小幅变化天然迟钝。

## 5 从一层到整个零件：取向、支撑与后固化

层与层的关系定好后，整件还面临三个工程问题：

- **成形方向与支撑**：悬垂结构（如倒扣的桥）在光固化里必须加支撑，否则固化中的薄层在树脂浮力下变形。支撑的生成、数量与摆放由切片软件自动计算，但工程师要判断哪些区域可加、加了之后怎么去。
- **树脂浴的等待**：每层曝光后平台回程，树脂受黏性流动需要时间流平（recoding / wait time）。树脂黏度越大，等待越长，整件时间越久。
- **后固化（post-curing）**：从液槽取出的零件只完成约 60%–90% 的转化率，表面发黏。放进紫外固化箱再照射一轮，让残余单体充分反应，强度和硬度才达标。

**易错点｜辨析：光固化零件是「各向同性」的吗？** 不完全是。虽然不像 FDM 那样有层间界面弱化，但层与层之间的过固化结合区仍可能存在性能差异；而且零件的机械性能高度依赖后固化是否充分。因此「脱模即成品」的直觉是错的——后处理缺一环，性能差一截。

## 6 上照式与下照式：两种液槽架构

SLA/DLP 机器按「光源放在哪」分成两大架构，对工艺参数影响深远：

- **上照式（top-down）**：激光/投影仪在液槽上方，从液面往下照。平台浸在树脂里，固化一层后平台下降，新的树脂靠重力与黏性流平覆盖。结构简单、成形幅面可做大，但每层都要等树脂流平，且大液面暴露在空气中易吸氧（氧会抑制自由基聚合，导致表层不干）。
- **下照式（bottom-up，DLP 主流）**：光源在液槽**下方**，隔着透明底片从下往上照。平台从底部升起，零件倒挂着逐层「长出来」。每固化一层，平台要向上抬离底片再落下——这个「剥离」动作会撕扯刚固化的薄层，需要控制抬升速度与底片离型特性。优点是树脂用量少（槽很浅）、氧抑制只在底面、精度好；缺点是幅面受底片尺寸限制，且剥离力是层厚与曝光时间的制约因素。

**易错点｜辨析：下照式调参时，「曝光时间」不是越短越好。** 曝光过短层与层结合不牢（过固化不足），曝光过长则剥离困难、底面被扯出裂纹。下照式机器的调参往往围绕「曝光时间—剥离速度—层厚」三者平衡——这是它在入门玩家手里最常见的问题来源，也再次印证「工艺窗口」思维：好参数在一个既不欠也不过的中间地带。

### 光固化材料谱系

光固化材料远不止「一种树脂」，按用途分成几族，各有脾气：

| 树脂类型 | 特点 | 用途 |
| --- | --- | --- |
| 标准树脂 | 好打、便宜 | 原型、展示件 |
| 类工程塑料（ABS 类） | 强度韧性提升 | 功能原型 |
| 透明树脂 | 高透光 | 透镜、灯罩、透明结构 |
| 耐高温树脂 | 耐热变形 | 模具、热风道验证 |
| 柔性树脂（类橡胶） | 弹性 | 密封件、缓冲件 |
| 陶瓷/金属浆料 | 固含量高、需烧结 | 牙冠、精密铸件 |

**材料选择的两条铁律**：其一，**性能以「后固化条件」为前提**——同一支树脂，紫外箱照 10 分钟与照 60 分钟，强度与硬度差一截，所以材料数据表必须标注后固化制度；其二，**树脂的黏度与颜色决定工艺窗口**——深色树脂吸光强、渗透深度 $D_p$ 小，固化浅，要相应加曝光（回想工作曲线）；这解释了为什么「同一台机器换支树脂就调不好」是常态。

把「架构 × 材料 × 工作曲线」三者合起来，光固化就从一条公式长成一套完整的工艺工程——这也是本专题里「一条公式带起一整章」的第一次示范。

也正是这条工作曲线，让光固化成为七类工艺中「理论最干净、参数最可预测」的一员——它验证了增材制造的一个深层信念：**工艺的工程化，从把经验写成公式开始**。下一节，我们去看这一类工艺的「粉末版」——选择性激光烧结与熔化，那里将第一次出现能量密度公式与熔池的四大缺陷。

再补一个实战直觉：把 $D_p$ 与 $E_c$ 想成「树脂的身份证」——同一支树脂在不同机器上，$D_p$、$E_c$ 基本不变，所以一旦标定过一次工作曲线，换机器、换机型都能直接平移参数，省去一半调试时间。

## 7 小结

- **光固化成型（VPP）**：利用光引发液态光敏树脂聚合而逐层固化；分 SLA（激光扫描）、DLP（整层投影）、LCD（液晶掩膜）三种实现。
- 主控方程 **工作曲线**：$C_d = D_p \ln(E/E_c)$——固化深度随曝光量的**对数**线性增长。
- 层间连接靠**过固化**：每层固化深度取层厚的 1.1–1.5 倍；搭接率决定层内无沟。
- 悬垂需**支撑**；树脂黏度决定**等待时间**；取件后必须**后固化**完成转化。
- 精度最高、表面光洁是 VPP 的招牌，但材料限光敏树脂、零件偏脆、需去支撑。

在下一节，我们将离开液态树脂，来到粉末的世界：用激光把一床粉末「点石成金」的**选择性激光烧结与熔化**——那里熔池的稳定性将第一次成为主角。

File: docs/posts/engineering/advanced-composites/carbon-fiber-manufacturing.md
---
title: 碳纤维制造（PAN 原丝→预氧化→碳化/石墨化、T300 到 T1100 的密码）
date: 2026-08-07
---

# 碳纤维制造（PAN 原丝→预氧化→碳化/石墨化、T300 到 T1100 的密码）

<div class="epigraph">
<p>每一磅都关乎安全与成本。</p>
<footer>—— 航空工程界的常被引述格言</footer>
</div>

<div class="article-byline">
<p>第六级 · 先进复合材料 ｜ 《复合材料科学与工程》（Chawla）第2章 增强体、Hull–Clyne 第2章 纤维与基体 ｜ 2026-08-07</p>
</div>

## 为什么从碳纤维制造开始

上一篇立起了「纤维 + 基体 + 界面」的设计哲学，而整套哲学的第一根柱子就是**增强体**。在所有增强纤维里，碳纤维是当之无愧的主角：它的比强度、比刚度在工程纤维中名列前茅，波音 787 的机身蒙皮、火箭的承力筒、F1 的单体壳都由它撑起。理解碳纤维，才能理解「为什么复材能这么强」的物理根源。

而碳纤维最迷人的地方在于它的出身：**它最初是一根雪白的、像毛线一样柔软的高分子细丝**。从聚合物到「比钢强十倍」的黑色晶须，靠的不是魔法，而是一场被精确控制的高温「脱水仪式」。这条工艺链——PAN 原丝、预氧化、碳化、石墨化——是材料工程里「用工艺创造结构、用结构决定性能」的教科书级案例。

这一篇对应 Chawla《复合材料科学与工程》第2章《增强体》与 Hull–Clyne《复合材料导论》第2章《纤维与基体》。我们沿着工艺流程走一遍，最后用一个对比表解开「T300 到 T1100」的编号密码。

碳纤维的另一层重要身份是**材料学的通识课堂**：它的每一步工艺都能在更基础的学科里找到对应——聚合与纺丝对应高分子物理，预氧化环化对应高分子化学与热分析，石墨化对应固体物理里的晶体取向，缺陷控制对应断裂力学。读这篇时如果觉得哪一步「眼熟」，那正是把前面各层级知识在一条产线上串起来的感觉。

## 1 PAN 原丝：一切的起点

碳纤维的原料主要有三种：**PAN（聚丙烯腈）基**、**沥青基**、**黏胶基**。其中 PAN 基约占全球产能的九成以上，是高性能碳纤维的绝对主流。<span class="marginnote">黏胶基碳纤维目前只在极少数耐烧蚀场合使用；沥青基碳纤维产量小、但模量可做得很高（各向同性沥青/中间相沥青两条路线）。本篇以 PAN 基为主线。</span>

**PAN 原丝（precursor）**：由丙烯腈（$\ce{CH2=CH-CN}$）聚合而来的聚丙烯腈高分子，通过纺丝制成直径约 8–12 μm 的连续纤维束。原丝的质量几乎决定了最终碳纤维的天花板——**原丝中的微缺陷（气泡、皮芯结构、表面沟槽）会原封不动地遗传给碳纤维**。

为什么偏偏是聚丙烯腈？因为它的分子链上带着一个**强极性的氰基（$\ce{-C#N}$）**：纺丝时氰基之间的偶极相互作用让分子链容易沿纤维轴向排列，碳化时氰基又能参与环化交联、保住碳骨架——PAN 恰好同时满足了「可纺性好」与「碳收率高」两个条件。相比之下，黏胶纤维碳收率只有 20%–30%，沥青纤维则对原料要求苛刻。**PAN 基能在竞争中胜出，是分子结构决定的**。

于是产业界的竞争在第一道工序就已白热化：聚合的分子量分布、纺丝的凝固浴工艺、牵伸比的设定、原丝直径的均匀性，每一项都写满了专利。<span class="marginnote">日本东丽（Toray）能长期占据高端碳纤维半壁江山，核心壁垒不在碳化炉，而在原丝的「单纤直径均匀性」与「内部微孔控制」——原丝是看不到的护城河。</span>

从产业格局看，全球碳纤维产能长期由少数巨头把持：日本东丽、帝人（Teijin）、三菱化学（Mitsubishi）三家合计占全球小丝束（航空级）产能的大部分；美国赫氏（Hexcel）、索尔维（Solvay）紧随其后。中国的原丝与碳纤维产业在近十年快速扩产，中复神鹰、光威复材等企业的 T700/T800 级产品已批量供货，但高端 T1100 级与航天级产品仍与日本头部存在差距——**差距的根源同样在原丝与炉温控制的一致性上**。产能不等于性能，年产万吨的「级」与「级」之间的鸿沟，比想象中大得多。

碳纤维的历史并不长。1958 年美国联合碳化物公司的 Roger Bacon 用电弧加热人造丝做出了世界上第一根碳纤维；1961 年日本进藤昭男（Akinori Shindo）用 PAN 原丝碳化成功，奠定了 PAN 路线；1971 年东丽与美国联合碳化物公司合作，把 PAN 基碳纤维推上量产。此后四十多年，碳纤维沿着「缺陷工程」的路线一路爬坡——**从 T300 的 3.5 GPa 到 T1100 的 7.0 GPa，强度翻了一倍，靠的全是工艺细节的打磨，而非原理的颠覆**。这段历史告诉我们：先进材料竞争的胜负，往往写在最不起眼的工序参数里。

## 2 预氧化：把柔软变成耐热

原丝直接进碳化炉会熔融、分解、飞散——必须先经过**预氧化（oxidative stabilization）**，也叫**稳定化**。

在空气气氛中，以 200–300°C 的温度（多分段梯度升温）、在张力下缓慢加热 1–2 小时。聚丙烯腈的侧链氰基（$\ce{-C#N}$）发生环化、脱氢、氧化反应，分子链从线状卷曲变成**梯形环化结构**：

$$\ce{-C#N ->[O, \Delta] 六元环} $$

环化后的结构耐热性大增，纤维从白色变为黄褐色再到深棕。**这一工序的目的，是让分子在进入高温前「预先交联定型」，防止后续碳化时熔融**。判断预氧化是否到位，工程上常用密度与含氧量监测——过度氧化会烧掉碳，氧化不足则碳化时起泡。

预氧化是整条产线中最「慢」的一步（1–2 小时），也是最考工艺功底的一步。温度梯度、停留时间、张力大小、炉内气氛的氧浓度都要逐区设定；纤维沿炉长方向要经受**逐步收紧的张力**，以维持分子取向。这条产线动辄数百米长，从入口的白丝到出口的深棕丝，颜色渐变本身就是化学进程的直观标尺。<span class="marginnote">一些先进产线用在线红外测温与密度仪做闭环控制，把预氧化程度稳定在「既完成环化、又不烧损碳骨架」的窗口内——窗口窄，是良率爬坡的主要瓶颈之一。</span>

## 3 碳化与石墨化：向纯碳进军

预氧化后的纤维进入**碳化（carbonization）**：在惰性气氛（高纯氮气）中升温到 1000–1500°C，非碳元素（氢、氧、氮）以 $\ce{HCN}$、$\ce{N2}$、$\ce{H2O}$ 等形式逸出，碳含量从约 60% 提升到 92%–95% 以上。纤维在此过程中大幅收缩，必须施加张力牵伸以取向石墨微晶，否则性能归零。

碳化炉不是一只简单的「大烤箱」，而是分温区、分段式的长炉：低温区排水分、中温区加速环化交联、高温区完成大部分脱氮。逸出的 $\ce{HCN}$ 剧毒，需要专门的尾气焚烧与净化系统——这也解释了为什么碳纤维产线投资动辄上亿元，环保设施占了一笔不小的开销。升温速率对性能影响极大：升温太快，气体来不及逸出、内部鼓泡；升温太慢，产能上不去。**在「快」与「匀」之间找平衡，是碳化工艺几十年的主旋律**。

若需要**高模量**，再进入**石墨化（graphitization）**：在氩气中升温到 2000°C 以上（可达 3000°C），碳原子重新排列成更规整的**石墨层片结构**，模量大幅上升。

**碳纤维的微观结构**：乱层石墨微晶沿纤维轴向择优取向，层片间距约 0.34 nm，接近理想石墨（0.335 nm）。**强度取决于微晶取向度与缺陷密度，模量取决于石墨化程度**——这条「结构—性能」对应关系，就是后面解 T 系列编号的钥匙。

碳化与石墨化出炉之后，纤维还差最后一道关键工序：**表面处理与上浆**。碳化后的纤维表面光滑、活性低，直接与树脂结合会很弱。工艺上先做表面氧化（阳极氧化或等离子处理），在纤维表面引入羟基、羧基等含氧官能团，再浸涂一层极薄的上浆剂（sizing，常用环氧）——这一步直接决定纤维与树脂基体的**界面结合强度**，是上一篇《设计哲学》里「界面」环节在制造端的落地。上浆剂含量通常控制在纤维质量的 0.5%–1%，多了发脆、少了粘结不良。

## 4 公式解析：强度与模量的密码

碳纤维力学性能的第一性逻辑，可以浓缩成一条断裂力学公式（Griffith 判据）：

$$
\sigma_f = \frac{K_{Ic}}{\sqrt{\pi a}}
$$

- **第一步，认识符号**：$\sigma_f$ 是纤维的拉伸强度，$K_{Ic}$ 是临界应力强度因子（材料固有韧性），$a$ 是临界缺陷尺寸（裂纹半长）。
- **第二步，读公式**：强度与缺陷尺寸的平方根成反比——**缺陷越小，强度越高**。这就是为什么原丝要做得尽可能完美、纤维要细（直径越小，表面/内部临界缺陷概率越低）。
- **第三步，落到产业**：T300 到 T1100 的提升史，本质上是一部「把最大缺陷尺寸从亚微米压到纳米级」的缺陷工程史。

石墨化对模量的提升可以用取向度来理解：模量近似满足 $E = E_{c} \cos^4\theta$，其中 $\theta$ 是石墨层片偏离纤维轴的取向角。<span class="marginnote">这里的 $\theta$ 是统计平均取向角。T300 级纤维的取向角约 7°–8°，高模量 M 系列可压到 3° 以下——取向越齐，模量越接近单晶石墨的 1000 GPa 理论值。</span>模量从 230 GPa（T300）涨到 540 GPa 以上（M55J 等石墨化牌号），靠的正是更高温度的石墨化把层片「捋直」。

用数字感受一下强度的量级：T1100G 的 7.0 GPa 是什么概念？同等直径下，它比高级合金钢（约 1.5–2.0 GPa）强三倍以上，而密度只有钢的四分之一——**比强度超过钢十倍**。这组对比解释了为什么航空航天宁肯为碳纤维付十倍于钢的单价：在天上，重量就是钱，而比强度是衡量「用最少的重量换最多的承载」的硬指标。这也是《设计哲学》里「比强度优先」原则最直观的注脚。

另一个理解强度的视角是**统计性**：碳纤维的断裂是缺陷控制的，一束 12K 丝束里有 12000 根单丝，最弱的那根先断，载荷再重新分配到剩下的纤维上。工程上用 **Weibull 分布**描述纤维强度的离散性——强度试验结果的散布，比金属大得多，设计时必须用足够大的样本把「最弱环」找出来。这提醒我们：碳纤维手册上的强度值是「统计意义」上的，不是每根纤维都拍胸脯保证的。

## 5 T300 到 T1100 的密码

东丽（Toray）的 T 系列牌号是行业事实标准，数字本身并不代表模量或强度，而代表**代际**。下面这张核心对比表（纯数据主题，以对比表代替逐条公式解析的骨架）概括了四代高性能牌号：

| 牌号 | 拉伸强度 (GPa) | 拉伸模量 (GPa) | 断裂伸长率 (%) | 密度 (g/cm³) | 代际关键词 |
| --- | --- | --- | --- | --- | --- |
| T300 | 3.53 | 230 | 1.5 | 1.76 | 第一代标准级 |
| T700S | 4.90 | 230 | 2.1 | 1.80 | 高强度标准级 |
| T800S | 5.88 | 294 | 2.0 | 1.80 | 中模量高强度 |
| T1100G | 7.00 | 324 | 2.0 | 1.79 | 超高强度代 |

几个规律一眼可见：**模量相近时，强度代代抬升**（T300→T700 同为 230 GPa，强度却从 3.5 涨到 4.9 GPa）；**更高的代际靠更细的缺陷、更齐的取向、更纯的石墨结构**。T1100G 强度突破 7 GPa 靠的是东丽近十年的原丝与碳化工艺精进，拉伸强度几乎摸到「碳纤维强度极限」的天花板。<span class="marginnote">此外还有高模量 M 系列（如 M40J 模量 377 GPa、M60J 模量 588 GPa），牺牲部分强度换取刚度，用于航天结构件与精密器械；以及 T300 级的大丝束低成本牌号（如 T300B）用于一般工业。</span>

**辨析｜易错点：** 牌号数字不是性能数值！T300 不等于「300 GPa 模量」。选材时必须查数据表看「拉伸强度、拉伸模量、断裂伸长率」三项，而不是被牌号迷惑——这是工程采购中反复出现的错误。

牌号之外，碳纤维还有个关键参数是**丝束规格（tow size）**：1K、3K、6K、12K、24K、50K 表示一束纤维含多少根单丝。12K 及以下称**小丝束**，丝束细、铺层精度高、性能稳，用于航空结构；24K 以上称**大丝束**，单根丝束宽厚、铺放效率高、成本低，主要面向汽车与风电等工业领域。**「大丝束」与「低成本」几乎同义**——把 48K 丝束铺起来，一次铺出的材料是 12K 的四倍，这正是第12篇《成本与量产》要深挖的经济学。

再补一句关于纤维形态：出厂碳纤维有三种常见形态——**连续长丝（roving/tow）**、**织物（fabric，平纹/斜纹/缎纹编织）**与**单向带（unidirectional tape，纤维平行排列成带）**。织物各向同性好铺、利于曲面成型，但纤维有卷曲、性能略打折；单向带方向性最强、性能最直给，是航空预浸料的主力形态。选哪种形态，本质上是「铺贴便利性」与「性能保真度」的权衡。

把选材逻辑收拢成一句决策树：**先问服役温度与载荷**（常温树脂基、高温陶瓷基/金属基），**再问刚度还是强度主导**（刚度要 M 系列、强度要 T 系列），**最后问成本预算**（航空要小丝束高性能、汽车风电要 24K 以上大丝束）。对照表里 T300/T700/T800/T1100 四档，恰好覆盖了从一般工业到主承力航空结构的全部梯度。这套决策逻辑将在第10篇《航空应用案例》与第12篇《成本与量产》里反复实战。

这三种形态与第1篇讲过的「增强体—基体—界面」形成闭环：无论哪种形态，纤维出厂时都已完成上浆，界面锚点已经埋好；接下来交给树脂基成型工艺（第3篇）去完成浸润、铺贴与固化。**碳纤维制造到此为止——后面的故事从「把纤维变成构件」开始**。这也解释了专题的编排逻辑：第2篇讲纤维，第3篇讲构件，第4篇讲构件的力学。

## 6 小结

- 碳纤维三大原料路线中 **PAN 基占九成以上**，原丝质量决定最终性能上限。
- 工艺四步曲：**PAN 聚合纺丝 → 空气预氧化（200–300°C 环化定型）→ 惰性气氛碳化（1000–1500°C 除杂）→ 氩气石墨化（2000°C+ 提模量）**。
- 强度由缺陷控制（Griffith 判据 $\sigma_f \propto 1/\sqrt{a}$），模量由石墨微晶取向控制（$E \propto \cos^4\theta$）。
- T 系列编号是**代际代号而非性能数字**；T300→T1100 是一部缺陷工程与取向工程史。
- 同一根碳纤维，用途决定牌号：航空结构要 T800/T1100 的强度，航天结构有时要 M 系列的高模量。
- 丝束规格（tow size）是成本杠杆：12K 以下小丝束走航空，24K 以上大丝束走汽车风电等工业。
- 纤维形态三选一：连续长丝、织物、单向带——本质是「铺贴便利性」与「性能保真度」的权衡。
- 选材决策树：先问温度与载荷、再问刚度或强度、最后问成本预算。
- 全球产能高度集中（东丽/帝人/三菱等），中国在 T700/T800 级已量产、高端仍追赶。

这一篇的锚点来自 Chawla 第2章与 Hull–Clyne 第2章：两本教材都在「增强体」一节系统整理了碳纤维的制造工艺与性能表，本文的工艺链与数据表都与之对齐。读懂碳纤维制造，也就读懂了「工艺决定结构、结构决定性能」这一材料学铁律在先进材料中的最深刻演绎——它与第二级《固体物理》、第四级《材料科学基础》中的晶体学与缺陷理论直接接续，是知识树上「材料树」向「结构应用」延伸的关键一环。

在下一节，我们手里有了性能强大的纤维，但纤维只是一束细丝——下一步是把它们变成**能上天的构件**。这就是**树脂基复合材料成型**：预浸料/热压罐、RTM 与自动铺丝，把丝束变成蒙皮与梁。

File: docs/posts/engineering/advanced-composites/ceramic-matrix-composites-cmc.md
---
title: 陶瓷基复合材料 CMC（SiC/SiC、航空发动机热端应用）
date: 2026-08-07
---

# 陶瓷基复合材料 CMC（SiC/SiC、航空发动机热端应用）

<div class="epigraph">
<p>烈火试真金，逆境试强者。</p>
<footer>—— 塞涅卡（Seneca），《论天意》</footer>
</div>

<div class="article-byline">
<p>第六级 · 先进复合材料 ｜ 《复合材料科学与工程》（Chawla）第7章 陶瓷基复合材料 ｜ 2026-08-07</p>
</div>

## 为什么从陶瓷基复合材料开始

前五篇的主角几乎都是**树脂基**复材——性能好、工艺成熟，但它们有个硬伤：**树脂扛不住高温**。环氧在 200°C 出头就开始软化分解，即便是耐热的聚酰亚胺也撑不过 400°C。而航空发动机的燃烧室、涡轮导向叶片区域，气体温度高达 1200–1500°C——树脂基复材在这里连一秒都活不下来。

人类对「更热 = 更高效」的追求从未停止：热力学告诉我们，发动机热效率随涡轮前温度（Turbine Inlet Temperature, TIT）升高而提升，每提升 100°C，油耗能省下约一个百分点。于是工程师把目光投向了一种「又耐热又不怕摔」的材料——**陶瓷基复合材料（Ceramic Matrix Composite, CMC）**，尤其是 SiC 纤维增强 SiC 基体的 **SiC/SiC**。它是本专题三个高温家族（CMC、碳/碳、金属基）的第一站，也是航空热端的明日之星。<span class="marginnote">CMC 的核心悖论：陶瓷本身耐热却不耐冲击，纤维又怕氧化。把两者「复合」并刻意弱化界面，才得到「耐热又不脆死」的 SiC/SiC——这是第5篇界面工程思想在极限温度下的极致运用。</span>

这一篇对应 Chawla《复合材料科学与工程》第7章《陶瓷基复合材料》，是理解「为什么要在 1500°C 里谈界面」的关键一课。

学习 CMC 时，请带着第5篇《界面与损伤》的眼光来读：树脂基复材要强界面，CMC 要弱界面——**同样是「界面工程」，目标却相反**。这个反差不是矛盾，而是复材哲学的精髓：界面强度永远为「服役目标」服务，没有放之四海皆准的最优值。理解了这一点，你就真正读懂了复材的「设计」二字。

## 1 陶瓷的困局：为什么不直接用陶瓷

纯陶瓷（如 $\ce{SiC}$、$\ce{Al2O3}$、$\ce{Si3N4}$）的材料性能其实非常优秀：熔点高（$\ce{SiC}$ 分解温度约 2700°C）、密度低、抗氧化、比强度甚至超过金属。但陶瓷有一个致命弱点：**本质脆性**。

陶瓷的脆性来自它的化学键——共价/离子键没有金属那样的自由电子「滑动层」，位错几乎无法运动，一旦应力超过临界值，裂纹立刻失稳贯穿，材料瞬间整体碎裂。一块陶瓷断裂前几乎没有塑性变形，断裂韧性 $K_{Ic}$ 只有金属的几十分之一（$\ce{SiC}$ 约 3–4 MPa·√m，而钢可达 50 MPa·√m 以上）。<span class="marginnote">换个直观说法：陶瓷的失效是「一击必杀」，金属是「慢慢弯折」，CMC 的目标是给陶瓷装上「刹车」——让裂纹撞上纤维后被逐根挡住、偏转、消耗能量，把「瞬间整体断裂」改写成「渐进受损但不散架」。</span>

**为什么工程师不能直接扔掉陶瓷、改用耐热合金？** 因为镍基高温合金（如单晶合金）的密度约 8.9 g/cm³，是 $\ce{SiC}$（约 3.2 g/cm³）的近三倍，且服役温度已被推到合金的熔点附近、几乎到顶。**比强度 + 耐温的双重瓶颈，正是 CMC 登场的理由**。

CMC 里用的 SiC 纤维也分代际：**Nicalon（CG）** 是第一代，含氧高、高温会分解；**Hi-Nicalon** 减少含氧、提高耐温；**Hi-Nicalon S 与 Sylramic** 是第三代，接近化学计量比，1300°C 以上仍保持强度。纤维是 CMC 的「骨架」，纤维的水平直接决定 CMC 的服役上限——这与树脂基复材里「原丝决定天花板」的逻辑完全一致。**选 CMC，先选纤维**。

此外，与 SiC/SiC 并列的还有**氧化物/氧化物 CMC**（如 $\ce{Al2O3}$ 纤维 + $\ce{Al2O3}$/莫来石基体）：它牺牲部分耐温（约 1100°C 级），换来**本质抗氧化**与低密度，用于燃烧室衬套等水蒸气环境件。两类 CMC 的分工是「耐温 vs 抗氧化」的路线选择。

## 2 CMC 的设计哲学：把脆性变成「可控损伤」

CMC 的全部智慧，在于**承认脆性无法消除、但可以驯服**。它的三大设计支柱：

**弱界面（weak interface）**：在纤维与基体之间刻意制造一层「滑而不脱」的界面——SiC/SiC 常用 BN（氮化硼）或 PyC（热解碳）涂层。当基体裂纹撞上界面，它**沿界面偏转**而不是垂直贯穿纤维，纤维得以保持完整、继续承担载荷。<span class="marginnote">这与树脂基复材「界面越强越好」相反！CMC 是反其道而行之：弱界面把「脆断」翻译成「拉出纤维 + 摩擦耗能」，这正是复材韧性哲学在陶瓷世界里的倒装。</span>

**纤维桥接（fiber bridging）**：裂纹后方的纤维像「缝合线」一样跨在裂纹两侧，把裂纹「拉住」，阻止其继续张开。

**纤维拔出（fiber pull-out）**：纤维最终从基体中被逐根拉出，克服界面摩擦做功，把断裂能放大几个数量级。单根 SiC 纤维拔出消耗的能量，是纯基体裂纹扩展能量的成百上千倍。

这三根支柱合起来，把陶瓷的 $K_{Ic}$ 从约 3 MPa·√m 提升到 15–25 MPa·√m——**韧性提升近一个量级，而耐温性几乎无损**。这就是「陶瓷不脆死」的秘密。

需要强调的是，CMC 的「韧」与金属的「韧」是两回事：金属靠塑性变形，能持续吸收大量能量；CMC 靠**损伤积累**，一旦基体布满裂纹、纤维大范围拔出，材料虽然「没碎」但刚度已显著下降、水密性变差。所以 CMC 设计采用**损伤容限 + 寿命管理**：把 CMC 当作「带伤工作、定期体检」的结构来用，而不是当金属那样「无限寿命」来用——这与第5篇讲的复材损伤容限哲学一脉相承，也是第9篇无损检测对 CMC 格外重要的原因。

## 3 公式解析：CMC 韧性的能量账

CMC 韧性的核心可以用**能量释放率**来度量。断裂过程中吸收的总能量 $G$ 可以写成多机制之和：

$$
G = G_m + G_i + G_{po} + G_{deb}
$$

- **第一步，认识符号**：$G_m$ 是基体开裂消耗的能量，$G_i$ 是裂纹沿界面偏转消耗的能量，$G_{po}$ 是纤维拔出耗能，$G_{deb}$ 是纤维/基体脱粘耗能。
- **第二步，看量级**：纯陶瓷只有 $G_m$ 一项，量级约 10–30 J/m²；CMC 中 $G_{po}$（纤维拔出）通常占主导，可把总 $G$ 推高到 1–10 kJ/m²——**提升一两个数量级**。
- **第三步，直觉**：把「拔丝」想象成从地里拔胡萝卜——拔 100 根胡萝卜比折断一块陶瓷吸收的能量多得多。CMC 就是让断裂从「折断一块板」变成「拔出千万根纤维」。

纤维拔出耗能的具体表达式（简化）：

$$
G_{po} \approx \frac{V_f d_f \sigma_{fu}^3}{12 \tau_i}
$$

其中 $V_f$ 是纤维体积分数，$d_f$ 是纤维直径，$\sigma_{fu}$ 是纤维强度，$\tau_i$ 是界面摩擦剪应力。**纤维越强越粗、界面摩擦适中，拔出耗能越大，材料越韧**——这套公式把「韧性的来源」量化得一清二楚。

这条能量账也解释了 CMC 试验里的一个典型现象：拉伸应力—应变曲线不是直线，而是**非线性上凸、加载—卸载留下滞后环**——每圈滞后环的面积，就是一次「界面摩擦耗能」的实录。CMC 表现出的「柔韧感」，正是这种反复摩擦做功在宏观上的投影；这也意味着 CMC 的刚度随循环次数缓慢下降，工程上必须按「循环损伤累积」来评估寿命。

## 4 SiC/SiC 怎么做出来：三大工艺

SiC 基体的烧结温度高达 1600–2000°C，比 SiC 纤维的稳定温度还高，所以不能像树脂那样「浇进去再固化」，只能逐层「搭」出来。主流工艺有三条：

**化学气相渗透（CVI）**：让含硅气体（如 $\ce{CH3SiCl3 + H2}$）在高温下渗入纤维预成型体，在纤维表面分解沉积出 SiC 基体。优点是不损伤纤维，缺点是基体致密度低（有残留孔隙）、渗透耗时。

**聚合物先驱体浸渍裂解（PIP）**：用聚碳硅烷先驱体浸渍纤维体，再热解成 SiC，多次循环致密化。工艺简单、孔隙可控，但收缩大、需反复循环。

**熔渗（MI / RMI）**：把碳或硅注入预制体，高温下熔融硅与碳反应原位生成 SiC，致密度高、时间短，是 GE 商业化 CMC 采用的主流路线。<span class="marginnote">GE 在 LEAP 发动机（CFM 国际，空客 A320neo 与波音 737 MAX 的发动机）上首次把 CMC 涡轮外环、燃烧室衬套做成量产件，用的就是 SiC/SiC + 熔渗工艺——这是 CMC 从实验室走向民航商业运营的标志性事件。</span>

三条工艺各有优劣，工程上常组合使用（CVI 打底 + MI 致密化）。**CMC 制造的本质，是在不损伤纤维的前提下把基体「长」出来**。

三条工艺的取舍用一张核心对比表概括（纯工艺概念，以对比表代替公式解析的骨架）：

| 工艺 | 原理 | 致密度 | 纤维损伤 | 成本/周期 |
| --- | --- | --- | --- | --- |
| CVI | 气相分解沉积 | 中（有残留孔隙） | 小 | 高/慢 |
| PIP | 先驱体浸渍热解 | 中（需多循环） | 小 | 中/中 |
| MI/RMI | 熔融硅渗入反应 | 高 | 有热应力风险 | 低/快 |

这张表解释了产业现状：追求性能与致密的航空件多走 MI 路线（GE 的 LEAP/GE9X 即如此），追求纤维友好的实验室与研究场景常用 CVI。

## 5 热端应用：CMC 在航空发动机里干什么

CMC 目前在航空发动机里的角色，主要是**静止热端件**（受力不如转子件苛刻，但温度极高）：涡轮外环、燃烧室衬套、导向叶片、隔热屏、尾喷管调节片。它们的工作温度在 1000–1400°C，恰好是镍基合金的极限区、CMC 的优势区。

为什么是这些件？三个理由：**减重**（$\ce{SiC}$ 密度约为镍基合金的 1/3，CMC 件直接减重约 30%–50%）、**省冷却气**（CMC 耐温高，不必像金属件那样大量引气冷却，省下的冷却空气用来提升燃烧效率）、**耐热冲击**（CMC 的弱界面让它在急冷急热中不裂）。<span class="marginnote">据 GE 公开数据，CMC 热端件可比同等金属件减重约 20%，并允许发动机把部分冷却气转移去参与燃烧，直接换来推力和油耗收益。GE9X（波音 777X 的发动机）把 CMC 用量推到了单机数百件的量级。</span>

值得注意的是，CMC 首飞商用选的都是**静止件**而非转子叶片——静止件不受离心力、应力状态简单，是新技术「首飞」的稳妥选择。把 CMC 推进到旋转的涡轮叶片仍是一个「玻璃天花板」级的挑战：叶片转速下应力大、需要复杂冷却通道、损伤概率高。**技术成熟度（TRL）的阶梯，决定了新材料先在哪个位置落地**——这条规律对第7篇碳/碳、第8篇金属基同样适用。

不过 CMC 也远非万能：**强度不如树脂基复材**（没法做承力蒙皮）、**成本极高**（航空级 SiC 纤维与熔渗工艺都贵）、**氧化与蒸汽腐蚀**是长期服役的挑战（尤其 1300°C 以上水蒸气会侵蚀界面涂层）。CMC 的战场，是「金属撑不住、树脂进不去」的那一段温度夹缝。

CMC 的应用版图也在不断扩张：**火箭发动机**用 CMC 做喷管延伸段（减重 + 耐温）；**汽车/高铁刹车**用 CMC 陶瓷刹车盘（耐热衰、抗磨损，这是第7篇碳/碳刹车盘的近亲）；**核反应堆**考虑用 SiC/SiC 做事故容错燃料包壳（耐辐射、耐高温）。可以预见，随着 SiC 纤维成本下降与工艺成熟，CMC 会像树脂基复材一样从「航天专用」走向「工业量产」——只是它爬坡的速度慢得多，因为每一步验证都在千度以上的火焰里。

## 6 小结

- 陶瓷耐热但不耐冲击（$K_{Ic}$ 仅约 3 MPa·√m），CMC 用**弱界面 + 纤维桥接 + 纤维拔出**把脆性驯服成可控损伤。
- CMC 的韧性是「多机制耗能」：总能量释放率 $G = G_m + G_i + G_{po} + G_{deb}$，纤维拔出主导。
- SiC/SiC 制造三工艺：**CVI（气相沉积）、PIP（先驱体浸渍）、MI（熔渗）**，核心是「不伤纤维地长出基体」。
- CMC 的主战场是航空发动机**静止热端件**：涡轮外环、燃烧室衬套、导向叶片，减重 30%–50% + 省冷却气。
- GE LEAP/GE9X 已把 CMC 做成量产件——它是高温复材里最快走向商业化的代表。
- CMC 的边界：强度有限、成本高、惧氧化，只能守「金属与树脂都够不着的温度夹缝」。
- 损伤容限 + 寿命管理是 CMC 的使用哲学：带伤工作、定期体检，靠 NDT 把关。
- CMC 首飞选静止件（涡轮外环/燃烧室衬套），旋转件仍是 TRL 阶梯上的下一站。

在下一节，我们升级到更极端的材料——**碳/碳复合材料**。它没有「基体怕氧化」的顾虑吗？凭什么能进刹车盘与火箭喷管喉衬？碳/碳如何在 3000°C 面前保住结构？

File: docs/posts/engineering/advanced-packaging-chiplet/wafer-level-packaging-fan-in-fan-out.md
---
title: 晶圆级封装（WLP / Fan-in / Fan-out）
date: 2026-08-07
---

# 晶圆级封装（WLP / Fan-in / Fan-out）

<div class="epigraph">
<p>真正的成本节约，来自把工艺从「一颗一颗」变成「一片一片」。</p>
<footer>—— 拉奥 · 图马拉《器件与系统封装基础》第9章「嵌入式与扇出封装」</footer>
</div>

<div class="article-byline">
<p>第六级 · 先进封装与 Chiplet ｜ 图马拉主编《Fundamentals of Device and Systems Packaging》第9章 + Lau《3D IC 集成与封装》第14章 ｜ 2026-08-07</p>
</div>

## 为什么从晶圆级封装开始

传统封装是「一颗一颗」做的：先把晶圆切割成裸 die，再逐颗贴装、键合、塑封。**晶圆级封装（WLP，Wafer-Level Packaging）**则彻底改变工序顺序——**先在整片晶圆上把封装做好，最后才切割**。这一颠倒带来两个惊人的红利：其一，封装工艺与芯片前道工艺共用光刻、电镀、CVD 设备与洁净室，成本大幅下降；其二，所有 die 同时加工、同时完成，吞吐量是逐颗封装的数倍。

这个思路正是「先进封装」的出发点之一，也是 Fan-out 封装后来成为 Chiplet 拼图关键的原因。图马拉第9章把 WLP 与 Fan-out 归入「嵌入式与扇出封装」主题，Lau 则在第14章把 WLP 与 Fan-Out eWLP 列为 3D IC 封装的骨干工艺——两家教材都视它为通往 2.5D/3D 的必经之路。<span class="marginnote">记忆钩子：WLP 的核心是一句话——「先整片做封装、再切割」；反过来说，传统封装是「先切割、再一颗颗封装」。工序顺序的颠倒，是整个章节的主线。</span>

## 1 从 Fan-in 到 Fan-out：重布线层说了算

裸 die 的 I/O 焊盘排布往往很密、很挤，无法直接上板。WLP 的第一招是**重布线层（RDL，Redistribution Layer）**：在晶圆表面铺绝缘介质、电镀铜走线，把 die 边缘密集的焊盘「重新布线」到整个 die 表面上更稀疏、更大的焊球位置。

按 RDL 走线是否超出 die 的边界，WLP 分成两支：

<strong>Fan-in（扇入）WLP</strong>：所有焊球都落在 die 的投影面积之内。RDL 只是把焊盘重新排布到 die 内部，die 尺寸不增加。芯片最终封装的大小 = 芯片本身的大小，故又称 <strong>CSP（Chip Scale Package）</strong>——封装尺寸不超过芯片 1.2 倍。<span class="marginnote">Fan-in WLP 的经典应用是手机里的电源管理、射频前端、音频编解码——I/O 少、die 小、成本极度敏感。它便宜到「封装几乎不花钱」，代价是焊球都挤在 die 内，I/O 数量被 die 面积卡死。</span>

**Fan-out（扇出）WLP**：先用环氧塑封料把 die「埋」进一块重构晶圆（reconstituted wafer）里，再在整片重构晶圆上做 RDL，把焊球引到 die 边界之外。封装尺寸可以大于 die 尺寸，I/O 数量不再被 die 面积卡死——这就是「扇出」二字的来历。

**Fan-out 的历史瞬间**：英飞凌 2009 年量产 **eWLB（嵌入式晶圆级球栅阵列）**，把扇出封装第一次做成规模化的商业产品；此后台积电的 InFO（Integrated Fan-Out）在 2016 年用于苹果 A10 处理器，一举让 Fan-out 从「封装小芯片」升级为「封装旗舰 SoC」的舞台。

RDL 的工艺细节也值得一句交代：介质层常用聚酰亚胺（PI）或 ABF 类光敏聚合物，铜走线用电镀加厚；单层 RDL 不够时就堆多层（2–4 层常见），层间用微过孔（via）相连——这其实是在晶圆表面复刻「有机基板的布线层」，只是把线宽/间距从基板的 15 µm 级压到 5–10 µm 级。<span class="marginnote">InFO 的意义被低估了：苹果 A10 用 InFO 把 SoC 与存储堆在同层、走线密度远高于有机基板，让 iPhone 7 在相同厚度下塞进更大电池。Fan-out 从「低端省钱」逆袭成「高端攒性能」，InFO 是关键转折。</span>

## 2 晶圆级封装的制造流程

一条典型的 Fan-out 流程可以拆成六步：

**第一步，已知良品芯片（KGD）放置**：把测试合格的裸 die 面朝下、等间距地贴到临时载体（carrier）上。**第二步，塑封（molding）**：用环氧塑封料把 die 全部覆盖、固化，形成「重构晶圆」。**第三步，去载体与翻转**：剥掉临时载体，露出 die 的焊盘面并做平整化。**第四步，RDL 制作**：在重构晶圆表面交替沉积介质层与铜走线，把焊盘扇出。**第五步，焊球植入**：在 RDL 末端放置焊球（BGA 阵列）。**第六步，切割**：沿划片道把一颗颗封装切下来。

<span class="marginnote">注意第四步与第六步的顺序：RDL 是在「整片重构晶圆」上统一做的，焊球也是整片统一植的，只有最后才切割——这就是「晶圆级」的效率来源。对比传统流程：切割在前、封装在后、逐颗进行。</span>

**Fan-out 的优势清单**：RDL 线宽/间距比有机基板细得多（5–10 µm 级别 vs 基板的 15 µm 以上），互连密度高；无需引线键合、无需凸点，垂直高度矮；热性能好（无基板中间的「隔层」）；无基板成本。**代价清单**：die 要事先测试好（KGD）、塑封与载体工艺引入翘曲与应力控制难题、重构晶圆的良率损失、设备昂贵。

正因为 Fan-out 免掉基板、直连直焊，它把「die 到系统」的距离压到最短——这也解释了为什么它被视作「准晶圆级系统级封装」（wafer-level SiP）的基础。同一个 RDL 平台既能做单 die 封装，也能做多 die 埋入的系统级集成，差别只在于 RDL 走线要不要跨过 die 之间的缝隙。

## 3 公式解析：RDL 电阻与「扇出面积」的权衡

Fan-out 能扇出多少焊球，本质上是个几何 + 电阻问题。先看 RDL 走线的电阻：

$$
R = R_s \cdot \frac{L}{W}, \qquad R_s = \frac{\rho}{t}
$$

- $R_s$ 是**方块电阻（sheet resistance）**，单位 $\Omega/\square$，由材料电阻率 $\rho$ 与走线厚度 $t$ 决定。
- 铜的 $\rho \approx 1.7 \times 10^{-8}\ \Omega\cdot\text{m}$；若 RDL 厚度 $t = 8\ \mu\text{m}$，则 $R_s \approx 2.1\ \text{m}\Omega/\square$。
- $L/W$ 是**走线的长宽比**：一段长 $L = 1\ \text{mm}$、宽 $W = 10\ \mu\text{m}$ 的走线，$\frac{L}{W} = 100$，于是 $R \approx 0.21\ \Omega$。
- 对一根传输电源的 RDL，这条电阻叠加在电源网络上会带来 IR 压降；对信号线则贡献延迟。**扇出得越远（L 越大）、线越细（W 越小），电阻越大**——这是 Fan-out 必须控制面积与走线密度平衡的原因。

再看几何：设 die 尺寸 $d \times d$，扇出后封装尺寸 $D \times D$，焊球间距为 $p$，则每边可排的焊球数约 $D/p$。把 $D$ 从 $d$ 放大到 $2d$，焊球数从 $\sim(d/p)^2$ 涨到 $\sim(4d^2/p^2)$——**面积翻四倍，I/O 容量翻四倍**。代价是 RDL 走线变长、塑封面积与翘曲风险变大、成本上升。Fan-in 与 Fan-out 的分野，本质就是「要不要为 I/O 数付出更大封装的代价」。

## 4 Fan-in 与 Fan-out 的核心对比

| 维度 | Fan-in WLP / CSP | Fan-out WLP（FOWLP） |
| --- | --- | --- |
| 焊球位置 | 全在 die 投影内 | 可超出 die 投影 |
| 封装尺寸 | ≈ die 尺寸（≤1.2×） | 大于 die，按需扇出 |
| I/O 上限 | 受 die 面积限制 | 突破 die 面积限制 |
| RDL 密度 | 高 | 高 |
| 典型产品 | 电源管理、RF、编解码 | 手机 SoC（InFO）、AI 边缘、射频前端 |
| 相对成本 | 最低 | 中 |

<span class="marginnote">易错点：Fan-out 与倒装焊不冲突，它们回答不同问题。倒装焊解决「die 与基板怎么连」，Fan-out 解决「封装本身要不要基板」。Fan-out 省掉基板，die 直接重构、直接扇出——所以它常被视为「无基板封装」。</span>

### 一个算例：这枚电源芯片值得用 Fan-in 吗

设一枚 die 面积 $2 \times 2\ \text{mm}^2$，I/O 焊盘 64 个、全部排在一圈。若用 Fan-in WLP，焊球只能落在 $2 \times 2$ 内，取焊球间距 0.4 mm，能排 $5 \times 5 = 25$ 个焊球——不够。这时两个选择：把 die 放大（浪费硅面积），或改用 Fan-out 把封装做到 $3 \times 3\ \text{mm}^2$，焊球排到 $7 \times 7 = 49$ 个——够了，但 RDL 走线变长，电源地回路的电阻跟着涨。**工程上从来不是「哪个好」，而是「哪个够用且最便宜」**：I/O 少选 Fan-in，I/O 多再上 Fan-out。

## 4.5 晶圆级封装的编年小史

把 WLP 放进时间线，比抽象叙述更有记忆点：

- **1960s–1980s**：倒装焊（C4）与凸点技术成型，为面阵列封装铺路。
- **1990s**：Fan-in WLP（CSP）在内存与手机芯片中规模化，封装面积逼近芯片。
- **2009**：英飞凌量产 eWLB，Fan-out 首次大规模商用；代工厂随后跟进。
- **2016**：台积电 InFO 进入苹果 A10，Fan-out 承担旗舰 SoC，行业地位跃升。
- **2018 至今**：Fan-out 与 2.5D 融合（如 InFO-PoP、FOCoS），走向系统级集成。

<span class="marginnote">这段编年与 Lau《3D IC 集成与封装》第14章「Wafer-Level Packaging; Fan-Out eWLP; Embedded Panel-Level Packaging」的叙述互为镜像——两家教材都把 Fan-out 放在「3D IC 封装」的章节里，因为它在概念上已是集成技术。</span>

## 5 从 WLP 到 Chiplet：为什么 Fan-out 是拼图关键

把 Fan-out 放到本专题的语境里看，它的位置立刻清晰。第8篇将讲的 **Chiplet 理念**需要「把多颗不同工艺的 die 以高密度互连拼在一起」。Fan-out 提供了其中一种低成本方案：把多颗 die 埋进同一片重构晶圆，用 RDL 在 die 之间直接走线——这就是 **Fan-out panel/wafer level system integration** 的雏形，台积电 InFO、CoWoS-F 都沿着这条路演进。

<strong>重点：</strong> Fan-out 是「芯片级」互连向「系统级」互连过渡的跳板。它一边继承晶圆级工艺的批量优势，一边为多 die 集成铺路——这与图马拉第9章的判断一致：Fan-out 不是低端封装，而是先进封装体系里成本效率最高的一条主干。<span class="marginnote">插一句技术演进：把重构晶圆换成更大面积的「面板」（panel-level，600×600 mm 量级），单位面积成本进一步下降，但翘曲控制更难——这是 Fan-out 当前的工程前沿之一。</span>

## 6 翘曲与良率：Fan-out 的两道坎

Fan-out 并非没有代价。<strong>翘曲（warpage）</strong>是头号工程难题：塑封料、介质层、铜与硅的 CTE 差异，让重构晶圆在加工中像「热双金属片」一样弯曲；翘曲影响光刻对准、焊球共面度，严重时直接报废。<span class="marginnote">应对手段：载体材料选 CTE 匹配者、塑封料调填料比例、介质层应力平衡、激光切割缓解边缘应力。图马拉第9章专门讨论了重构晶圆的应力与翘曲管理。</span>

**良率**是第二道坎：die 在放置前必须测试成 KGD，否则一颗坏 die 会让整颗封装报废；重构晶圆在 RDL 过程中的缺陷也会累加。好在 die 本身良率较高（小 die 良率优势），加上封装级测试兜底，Fan-out 的整体经济性依然成立。

另一个被低估的环节是**测试**：WLP 在切割前就能整片测试（晶圆级测试），坏 die 直接标记剔除，不用等封装完再测——这也是「先整片做封装」带来的隐藏红利。把「测试」从成品后挪到晶圆级，是先进封装降低总体成本的关键杠杆之一。

## 7 小结

- WLP 的核心是**工序顺序颠倒**：先整片做封装、后切割，成本与吞吐量双赢。
- RDL（重布线层）是 WLP 的灵魂，把密集焊盘扇出到稀疏焊球。
- **Fan-in**：焊球全在 die 内，封装 ≈ die，极致省钱但 I/O 受限。
- **Fan-out**：die 埋进重构晶圆再扇出，突破面积限制，InFO/eWLB 是它的高光时刻。
- RDL 电阻公式 $R = R_s L/W$：**扇得越远、线越细，电阻越大**，这是面积与性能的权衡。
- Fan-out 是通往 Chiplet 与系统级集成的跳板：多 die 埋入 + RDL 互连。
- 两道坎是**翘曲**（CTE 失配）与**良率**（KGD 依赖）。
- 面板级（panel-level）封装是 Fan-out 的成本前沿：面积更大、单颗分摊更低，但翘曲控制更难。
- 晶圆级测试把「测」从成品后挪到切割前，是先进封装降本的另一大杠杆。
- 本节内容的教材锚点：图马拉第9章（嵌入式与扇出封装）、Lau 第14章（WLP 与 Fan-Out eWLP）。

在下一节，我们将从「一片晶圆上的封装」迈入「一块硅片上拼多颗芯片」的 2.5D 集成——硅中介层、CoWoS 与 EMIB 如何为 die 之间提供超高密度的水平互连。你会发现，Fan-out 在 die 内部解决「怎么把 I/O 引出来」，而 2.5D 中介层要解决的是「怎么把不同的 die 在芯片级互连起来」。
