Repository: xhongduo-tech/xhongduo-tech.github.io

# 徐鸿铎的大模型研究笔记

VitePress技术博客，围绕大模型原理、推理算法与服务系统、训练后训练、评测复现与实践项目组织。源码在source分支，GitHub Actions构建后通过官方Pages artifact流程部署，同时替换main分支的生成文件镜像。站点为 https://xhongduo-tech.github.io/ 。

## 目录

- docs/foundations：模型、概率、张量与训练基础。
- docs/inference：解码、MTP、DSpark、DeepInfer及推理系统地图。
- docs/training：数据、SFT、LoRA、偏好优化与RL路线。
- docs/evaluation：质量、系统指标和复现规范。
- docs/projects：部署、微调、后训练项目任务与后续报告。
- docs/articles：正式博文，只有article且published进入文章索引。
- docs/writing：写作方法与文章模板。
- drafts：未公开草稿。
- docs/.vitepress：配置、主题与内容索引。

## 本地运行

```sh
npm ci
npm run docs:dev
npm run docs:check
npm run docs:build
```

构建输出在docs/.vitepress/dist。数学与Mermaid使用本地构建支持，搜索采用本地索引；不依赖站外搜索账号。

File: docs/posts/engineering/civil-engineering/flexural-members-oblique-section.md
---
title: 受弯构件斜截面
date: 2026-08-07
---

# 受弯构件斜截面

<div class="epigraph">
<p>防微杜渐，而禁于未然。</p>
<footer>—— 《元史》（History of Yuan）</footer>
</div>

<div class="article-byline">
<p>第六级 · 土木工程 ｜ 《混凝土结构设计原理》 第5章 ｜ 2026-08-07</p>
</div>

## 为什么从受弯构件斜截面开始

梁端部的裂缝总是斜着的——不是竖直劈开，而是从支座斜向上延伸。这是**斜截面破坏**：剪力（而不是弯矩）引发的破坏。弯矩让梁「上下开裂」，剪力让梁「斜向错开」。正截面设计解决了「抗弯」，斜截面设计解决「抗剪」，两者缺一不可。剪破坏是混凝土结构里最危险的破坏之一——它比弯破坏更脆、更难预测，而**箍筋**就是为它而生的「保安」。<span class="marginnote">梁的斜裂缝最早在支座附近出现，因为那里剪力最大。主拉应力方向与梁轴成 45° 左右，所以斜裂缝大致呈 45°。箍筋像「腰带」一样一圈圈箍住梁身，正是为了拉住这些斜裂缝、不让它们贯通——理解斜截面，先理解「为什么裂缝是斜的」。</span>

## 1 斜裂缝与斜截面破坏形态

梁在弯矩与剪力共同作用下，截面上既有正应力又有剪应力，主拉应力方向与梁轴斜交，于是裂缝斜向开展。按破坏形态分三类：

- **斜拉破坏**：剪跨比 $\lambda$ 大（$>3$）、箍筋少。斜裂缝一出现就迅速贯通，梁像被「拉断」一样，**脆性破坏**。
- **剪压破坏**：$\lambda$ 中等（$1\sim3$）、箍筋适量。斜裂缝开展后，剪压区混凝土被压碎，有一定预兆。
- **斜压破坏**：$\lambda$ 小（$<1$）或腹板太薄。梁腹被斜向压碎，也是脆性破坏。

**剪跨比 $\lambda = M/(Vh_0)$**（弯剪比）是控制破坏形态的关键参数。<span class="marginnote">剪跨比把「弯矩与剪力的比值」变成无量纲参数：$\lambda$ 大，弯应力主导、斜拉破坏；$\lambda$ 小，剪应力主导、斜压破坏。它与《结构力学》里「弯矩图与剪力图的关系」相连——同一根梁，剪跨比不同，破坏模式完全不同。</span>

## 2 斜截面抗剪的组成

梁抵抗斜截面剪力的能力来自三部分：

1. **剪压区混凝土**：斜裂缝顶端上方未开裂的混凝土承担压-剪复合应力。
2. **骨料咬合**：斜裂缝两侧骨料互相咬合传递剪力。
3. **箍筋与弯起钢筋**：横穿斜裂缝的钢筋直接拉住裂缝两侧，限制裂缝开展并承担拉力。

其中**箍筋是最主要的抗剪钢筋**。规范通过抗剪承载力公式把这三部分概括为「混凝土项 + 箍筋项」：

$$
V_u = \alpha_{cv} f_t b h_0 + f_{yv} \frac{A_{sv}}{s} h_0
$$

$V_u$ 是斜截面抗剪承载力，$f_t$ 是混凝土抗拉强度，$A_{sv}$ 是同一截面内箍筋各肢总面积，$s$ 是箍筋间距，$f_{yv}$ 是箍筋屈服强度，$b h_0$ 是截面有效面积。<span class="marginnote">这个公式的结构是「混凝土 + 箍筋」两项叠加——与太沙基承载力公式、复合地基公式的「叠加」思维一脉相承。第一项与混凝土强度、截面尺寸有关；第二项与箍筋面积成正比、与箍筋间距成反比——<strong>箍筋越粗越密，抗剪越强</strong>。$A_{sv}/s$ 就是「单位长度的箍筋面积」，也叫配箍率的核心。</span>

## 3 公式解析：抗剪承载力的两项

把 $V_u = \alpha_{cv} f_t b h_0 + f_{yv}\frac{A_{sv}}{s}h_0$ 拆透：

- **第一步，看混凝土项 $\alpha_{cv} f_t b h_0$**：剪压区混凝土与骨料咬合贡献的剪力。$f_t$ 越大（混凝土越强）、截面越大，抗剪越强。它占总抗剪能力的一部分，但混凝土一旦开裂，这部分的增长有限。
- **第二步，看箍筋项 $f_{yv}\frac{A_{sv}}{s}h_0$**：横穿斜裂缝的箍筋贡献。$\frac{A_{sv}}{s}$ 是「单位梁长上的箍筋截面积」——箍筋越粗（$A_{sv}$ 大）、间距越密（$s$ 小），数值越大。
- **第三步，看配置策略**：斜裂缝约 45°，箍筋竖直放置时有效；弯起钢筋斜向放置更贴合裂缝方向，但施工复杂，现代梁多用箍筋。
- **第四步，工程限制**：箍筋不是无限加就行——**最大配箍率**与**最小截面尺寸**限制防止斜压破坏；**最小配箍率**防止斜拉破坏。抗剪设计是「配置适量箍筋 + 控制截面尺寸」的双约束。

## 4 抵抗弯矩图与纵筋截断

斜截面设计还有一项重要内容：**保证纵筋能「够得到」弯矩需求**。

弯矩沿梁长变化（跨中大、支座小），纵筋按最大弯矩配置后，在弯矩小处本可少配——但钢筋不能随便截断，因为斜裂缝会改变内力路径。为此绘制**抵抗弯矩图（材料图）**：把每根钢筋能抵抗的弯矩画成图，要求**任一截面上，实际纵筋的抵抗弯矩包络大于荷载弯矩图**。钢筋弯起或截断的位置，必须使抵抗弯矩图完整包住弯矩图。<span class="marginnote">抵抗弯矩图是「配筋的图纸化验证」：把计算出的钢筋面积按根数分配，每根钢筋画一个「台阶」，叠加出抵抗弯矩图，再与荷载弯矩图对比。若某处「包不住」，就要延长或加密钢筋。这本质是一个<strong>包络校验</strong>问题——与《结构力学》影响线的包络思想、算法里「区间覆盖」问题异曲同工。</span>

**辨析｜易错点：** 纵筋在支座处的**锚固**不能省——支座是负弯矩区、剪力大，梁端钢筋必须伸入支座足够的锚固长度，否则斜裂缝一出现，钢筋就从支座里「拔」出来。跨中截断的钢筋也要预留足够的延伸长度，考虑斜裂缝的影响（钢筋内力在斜裂缝处才能充分发展）。

## 5 构造措施：箍筋的「硬规则」

抗剪计算之外，规范给出一套箍筋构造「硬规则」，宁严勿缺：

- **箍筋直径**：一般不小于 6 mm，梁高越大直径越粗。
- **箍筋间距**：受剪箍筋最大间距限值，保证每根斜裂缝至少被几根箍筋横穿。
- **箍筋加密区**：支座附近剪力最大，规范规定梁端一定长度（1.5 倍梁高或 500 mm 取大）内箍筋加密——这是抗震设计的核心构造。
- **箍筋形式**：封闭箍筋（四肢、双肢）保证对核心混凝土的约束。

**辨析｜易错点：** 箍筋间距 $s$ 直接进入抗剪公式，所以「间距超限」比「直径偏小」更致命——同样的配箍总量，间距小比单根粗更有效，因为斜裂缝需要多道箍筋「接力」拦截。

## 6 小结

- 斜截面破坏由**剪力**引发，裂缝约 45° 斜向开展；三形态：斜拉、剪压、斜压，由剪跨比 $\lambda = M/(Vh_0)$ 控制。
- 抗剪承载力 $V_u = \alpha_{cv}f_t b h_0 + f_{yv}\frac{A_{sv}}{s}h_0$：混凝土项 + 箍筋项。
- 箍筋项与配箍量 $\frac{A_{sv}}{s}$ 成正比：箍筋越粗越密抗剪越强；最大/最小配箍率双限。
- **抵抗弯矩图**（材料图）必须包络荷载弯矩图，纵筋截断与弯起要预留延伸与锚固。
- 箍筋构造硬规则：最小直径、最大间距、**支座加密区**、封闭形式。
- 斜截面设计是「混凝土抗弯之后」的第二道防线，与正截面共同保证梁的安全。

在下一节，我们把梁「竖起来」——**受压构件**：柱子为什么能抗压？长柱为什么会「鼓肚子」失稳？

File: docs/posts/engineering/civil-engineering/steel-bending-members.md
---
title: 受弯构件
date: 2026-08-07
---

# 受弯构件

<div class="epigraph">
<p>刚柔并济，曲直相宜。</p>
<footer>—— 中国成语</footer>
</div>

<div class="article-byline">
<p>第六级 · 土木工程 ｜ 《钢结构设计原理》 第5章 ｜ 2026-08-07</p>
</div>

## 为什么从受弯构件开始

楼面钢梁、吊车梁、天车梁、栈桥主梁——**受弯构件（钢梁）**是钢结构里最常见的水平构件。钢梁设计比混凝土梁「优雅」：钢材拉压同强，一根工字钢梁受弯时，上翼缘受压、下翼缘受拉、腹板抗剪，各司其职。但钢梁也有自己的三道坎：强度（会不会屈服）、刚度（挠度大不大）、稳定（会不会侧向弯扭失稳）。尤其是**整体稳定**——一根高而窄的梁，受压翼缘可能先「侧向鼓出」，这是钢梁区别于混凝土梁最独特的破坏模式。<span class="marginnote">工字形截面是钢梁的「天然答案」：把材料集中在上下翼缘（离中性轴最远、抵抗弯矩效率最高），用较薄的腹板连接（抗剪）。对比矩形截面，工字形的材料利用率高出一个量级——「把钢用在刀刃上」，这就是轧制工字钢、H 型钢统治钢梁领域的原因。</span>

## 1 钢梁的受力特点

一根受弯的工字钢梁，截面上的应力分布清晰：

- **正应力**：沿截面高度线性分布——翼缘远离中性轴、应力最大，腹板靠近中性轴、应力小。翼缘是「抗弯主力」。
- **剪应力**：腹板承担绝大部分剪力，剪应力在中性轴处最大、沿高度近似抛物线分布。腹板是「抗剪主力」。
- **局部压应力**：集中荷载（如吊车轮压）作用处，腹板顶部承受局部压应力，可能需加劲肋。

所以钢梁的合理截面是「翼缘厚而宽、腹板薄而高」——翼缘管弯矩、腹板管剪力，各尽所长。

## 2 强度验算：抗弯与抗剪

钢梁的强度验算分四步：

**抗弯强度**（考虑塑性发展）：

$$
\frac{M_x}{\gamma_x W_{nx}} \le f
$$

$M_x$ 是绕 x 轴的弯矩设计值，$W_{nx}$ 是净截面抗弯模量，$\gamma_x$ 是**截面塑性发展系数**（工字形 $\gamma_x = 1.05$），$f$ 是强度设计值。

**抗剪强度**：

$$
\tau = \frac{V S}{I t_w} \le f_v
$$

$V$ 是剪力，$S$ 是中性轴以上（或以下）截面对中性轴的静矩，$I$ 是惯性矩，$t_w$ 是腹板厚度，$f_v$ 是抗剪强度设计值。

此外，集中力作用处验算**局部压应力**，应力复杂处验算**折算应力**（正应力 + 剪应力组合）。<span class="marginnote">塑性发展系数 $\gamma_x = 1.05$ 的意义：钢材有塑性储备，允许截面边缘进入部分塑性而不算破坏，所以抗弯模量可以「放宽」一点。但 $\gamma_x$ 只允许部分塑性发展（不是全截面屈服），因为全塑性变形太大、不满足正常使用——这个「部分塑性」思想与混凝土适筋梁「允许屈服」异曲同工。</span>

## 3 公式解析：抗弯强度

把 $\frac{M_x}{\gamma_x W_{nx}} \le f$ 拆透：

- **第一步，看应力公式**：$\sigma = M/W$ 是《材料力学》的弯曲正应力——弯矩除以截面抵抗矩得最大应力。
- **第二步，看 $W_{nx}$**：用**净截面**抗弯模量（扣除螺栓孔等削弱）——最弱截面处应力最大。
- **第三步，看 $\gamma_x$**：塑性发展系数把「弹性极限应力」放宽到「部分塑性应力」——$\gamma_x > 1$，相当于把容许应力提高了一点，因为截面边缘局部屈服不影响整体安全。
- **第四步，验算**：$\sigma \le f$。$f$ 是强度设计值（$f_y/1.1$）。若反算需要，还可由 $W_{nx} \ge M_x/(\gamma_x f)$ 直接选截面——这是梁截面选择的常用式。

## 4 整体稳定：梁的侧向弯扭屈曲

钢梁最独特的破坏是**整体失稳（侧向弯扭屈曲）**：梁在弯矩作用下，受压翼缘像「压杆」一样可能向**侧向**弯出，同时梁整体扭转——这就是「弯扭屈曲」。它发生在强度破坏之前，尤其对**高而窄、跨度大、侧向无支撑**的梁。

整体稳定验算：

$$
\frac{M_x}{\varphi_b W_x} \le f
$$

$\varphi_b$ 是**整体稳定系数**（≤1），$W_x$ 是毛截面抗弯模量。$\varphi_b$ 与梁的侧向长细比、截面特性有关：**侧向支撑越少、梁越窄长，$\varphi_b$ 越小**。<span class="marginnote">防止整体失稳的工程手段：<strong>加侧向支撑</strong>（在受压翼缘处设檩条、支撑，缩短侧向计算长度）是治本之策；或加大梁宽（用箱形截面、双腹板梁）提高抗扭刚度。设计原则是「把受压翼缘拉住」——压翼缘是失稳的源头，拉住它就稳了。这与混凝土梁「受压区混凝土需要侧向约束」是同一逻辑。</span>

**辨析｜易错点：** 钢梁的「整体稳定」与「强度」是两本账：截面够强不代表稳定够——窄长梁常是**稳定控制**而非强度控制。验算顺序是先强度后稳定，稳定不满足时优先加侧向支撑（省材料），而不是盲目加大截面。

## 5 局部稳定与加劲肋

钢梁的腹板与翼缘在压力下也可能**局部屈曲**。防止措施：

- **翼缘**：限制外伸宽厚比（$b/t \le 15\sqrt{235/f_y}$ 量级），保证翼缘先屈服不先局部失稳。
- **腹板**：限制高厚比；高厚比过大时设**加劲肋**——横向加劲肋（防局部压应力与剪切屈曲）、纵向加劲肋（防弯曲压屈）。

腹板加劲肋是钢梁的「补丁」：腹板太薄就焊上竖向或水平肋板，把大块板「分隔」成小块板，每小块板的高厚比就合格了。<span class="marginnote">加劲肋把「一块大而薄的板」变成「若干小而不太薄的板」——局部稳定问题就这样被「分隔化解」了。这与《地基处理》里砂井把厚软层「分隔」成短排水路径是同一个思想：把「大的困难」拆成「小的合格」。加劲肋间距、形式在规范里有构造表格。</span>

## 6 组合梁设计与设计流程

钢梁分**型钢梁**（轧制工字钢、H 型钢，直接用成品）与**组合梁**（钢板焊接成工字形，尺寸自由）。跨度大、荷载重时组合梁更灵活。

钢梁设计流程（以简支梁为例）：

1. **初选截面**：由弯矩估 $W_{nx} \ge \frac{M_x}{\gamma_x f}$，选型钢或组焊截面。
2. **强度验算**：抗弯、抗剪、局部压应力、折算应力。
3. **刚度验算**：挠度 $v \le [v]$（主梁一般 $l/400$ 量级）。
4. **整体稳定验算**：$\frac{M_x}{\varphi_b W_x} \le f$；不满足则加侧向支撑。
5. **局部稳定验算**：翼缘宽厚比、腹板高厚比；不足设加劲肋。
6. **调整迭代**至各项满足。

**辨析｜易错点：** 钢梁设计的「控制项」随条件切换：短梁受剪控制、中梁受弯控制、窄长梁整体稳定控制、薄腹板局部稳定控制——「谁最弱谁说了算」，四道验算一关都不能少。

## 7 小结

- 钢梁受力分工：**翼缘抗弯、腹板抗剪**；工字形是抗弯效率最高的截面。
- 强度验算：抗弯 $\frac{M_x}{\gamma_x W_{nx}} \le f$（$\gamma_x$ 塑性发展系数）、抗剪 $\tau = \frac{VS}{It_w} \le f_v$、局部压应力与折算应力。
- 刚度验算：挠度 $v \le [v]$。
- **整体稳定** $\frac{M_x}{\varphi_b W_x} \le f$：高窄梁易侧向弯扭屈曲，加侧向支撑是治本之策。
- 局部稳定：翼缘宽厚比、腹板高厚比限制；薄腹板设**加劲肋**分隔化解。
- 设计流程：初选截面 → 强度 → 刚度 → 整体稳定 → 局部稳定 → 迭代。

在下一节，钢梁加上轴力，就是最「全能」的构件——**拉弯压弯构件**：既受弯又受轴力的梁柱怎么算？

File: docs/posts/engineering/civil-engineering/steel-concrete-composite-structures.md
---
title: 钢-混凝土组合结构
date: 2026-08-07
---

# 钢-混凝土组合结构

<div class="epigraph">
<p>珠联璧合，相得益彰。</p>
<footer>—— 中国成语</footer>
</div>

<div class="article-byline">
<p>第六级 · 土木工程 ｜ 《钢-混凝土组合结构》 第1章 ｜ 2026-08-07</p>
</div>

## 为什么从钢-混凝土组合结构开始

钢「怕压不稳」、混凝土「怕拉」，那把它们**组合**起来呢？——**钢-混凝土组合结构（composite structure）**让两种材料各尽所长：混凝土受压、钢受拉；钢给混凝土撑腰（防失稳）、混凝土给钢压重（增刚度）。这不是简单的「钢筋混凝土里加型钢」，而是有**专门连接件**让两种材料真正「黏合」协同。组合梁、钢管混凝土柱、组合楼板，是超高层与大型桥梁的宠儿——它们用「1+1 > 2」的协同，突破了单一材料的极限。<span class="marginnote">组合结构的「协同」靠<strong>连接件</strong>（栓钉、型钢与混凝土的粘结）实现——没有连接件，钢梁与混凝土板只是「叠放」而不是「组合」；有了连接件，界面剪力被可靠传递，两者才变成一根「组合梁」。连接件是组合结构的「心脏」，它的问题在《钢筋与混凝土粘结》里已经埋下伏笔。</span>

## 1 组合结构的三种基本形式

按组合方式分三大类，对应不同构件：

| 形式 | 组成 | 特点 |
| --- | --- | --- |
| 组合梁 | 钢梁 + 混凝土翼板（+ 栓钉） | 混凝土受压、钢受拉，抗弯效率高 |
| 钢管混凝土柱 | 钢管 + 内填混凝土 | 钢管防屈曲、混凝土三向受压强度提高 |
| 型钢混凝土柱 | 型钢埋入混凝土 | 刚度大、承载力高、防火好 |

此外**压型钢板组合楼板**（钢板 + 混凝土）已是钢框架的标准楼板。四种形式覆盖「梁、柱、板」全部构件。

## 2 组合梁：混凝土受压、钢受拉

**组合梁（composite beam）**是组合结构最经典的形态：混凝土翼板在顶部受压，钢梁在下部受拉——正弯矩下，两者正好「一个压一个拉」。

与「钢梁 + 混凝土板叠放」（无连接件）相比，组合梁的承载力与刚度大幅提高：

- 混凝土板成为钢梁的「受压翼缘」，截面有效高度大增。
- 钢梁截面可以做得更小、更轻。

关键构造是**抗剪连接件（栓钉）**：栓钉焊在钢梁上翼缘、嵌入混凝土板，传递钢与混凝土界面的纵向剪力，保证两者不相对滑移。

**辨析｜易错点：** 组合梁的前提是「完全抗剪连接」（连接件足够多）或按「部分抗剪连接」折减。连接件不足，组合作用打折——梁变成「叠放梁」，承载力大幅下降。所以栓钉的数量与布置是组合梁设计的核心，不是「意思意思」。

## 3 公式解析：组合梁的正截面承载力

组合梁的正截面承载力按**塑性理论**计算（材料充分屈服），关键是找**塑性中和轴**。中和轴在混凝土翼板内时（第一种情况）：

$$
A_s f_y = b_e x f_c
$$

$$
M_u = A_s f_y \left( y_s - \frac{x}{2} \right)
$$

$A_s$ 是钢梁面积，$f_y$ 是钢的屈服强度，$b_e$ 是混凝土翼板有效宽度，$f_c$ 是混凝土抗压强度，$x$ 是受压区高度，$y_s$ 是钢梁形心到翼板顶面的距离。逐项拆解：

- **第一步，看力平衡 $A_s f_y = b_e x f_c$**：钢梁全部屈服受拉（$A_s f_y$），混凝土受压（$b_e x f_c$）——两者相等，解出受压区高度 $x$。
- **第二步，看力矩平衡**：钢梁拉力 $A_s f_y$ 乘到混凝土受压合力中心的力臂 $y_s - x/2$，得极限弯矩 $M_u$。
- **第三步，看塑性中和轴**：$x$ 落在翼板内说明「混凝土足够、钢梁受拉充分」；若 $x$ 落入钢梁，中和轴在钢梁内，需用第二种情况（钢梁部分受压、部分受拉）——两种情况的公式不同。
- **第四步，与混凝土梁对比**：组合梁的承载力来自「钢拉 + 混凝土压」的力偶——力臂比普通钢梁大得多，所以同样的用钢量能抗更大的弯矩。

## 4 钢管混凝土柱：一石二鸟

**钢管混凝土柱（CFT column）**是把混凝土灌进钢管——两种材料的缺陷互相弥补：

- **钢管防混凝土**：混凝土被钢管「箍」住，处于**三向受压**状态，抗压强度显著提高（约提高 20%～40%）。这与《受压构件》螺旋箍筋的「三向受压」机理完全一致，只是「箍」从箍筋换成了整根钢管。
- **混凝土防钢管**：内填混凝土撑住钢管，防止钢管**局部屈曲**——钢管的宽厚比限制可以放宽，钢管壁可以做薄。

承载力可近似按叠加：

$$
N_u = f_c A_c (1 + \sqrt{\xi} + 1.1\xi), \quad \xi = \frac{f_y A_s}{f_c A_c}
$$

$\xi$ 是**套箍系数**（钢管对混凝土的约束程度）——$\xi$ 越大，约束越强、承载力提高越多。<span class="marginnote">钢管混凝土柱的施工极快：空钢管先立起来当「模板 + 支撑」，再灌入混凝土，省掉了支模拆模。超高层（如广州新电视塔、深圳京基 100）用它做大直径柱，承载力高、截面小、施工快。「钢管当模板、混凝土当填充、互相救对方」，是组合结构「1+1>2」的最佳写照。</span>

## 5 型钢混凝土柱与组合楼板

**型钢混凝土（SRC）柱**：把轧制型钢（H 型钢）埋入钢筋混凝土柱内。相比钢管混凝土：

- 刚度大（型钢 + 混凝土 + 钢筋三重抗弯抗压）、承载力高。
- 混凝土包裹型钢，**防火与耐久性极好**（型钢不外露）。
- 节点连接方便（型钢伸出可焊接钢梁）。

SRC 柱兼有钢结构的承载效率与混凝土的刚度防火，是超高层框架-核心筒的常用柱型。**组合楼板**（压型钢板 + 混凝土）在《钢框架》一节已介绍——钢板当模板与受拉筋、栓钉传力，是钢框架的标准楼板。

## 6 连接件：组合的「黏合剂」

连接件（栓钉为主）是组合结构的共同核心：

- **作用**：传递钢与混凝土界面的纵向剪力，防止相对滑移。
- **承载力**：单个栓钉的抗剪承载力由试验确定，与栓钉直径、混凝土强度有关。
- **布置**：按「界面剪力 / 单钉承载力」确定数量，均布或按剪力分布加密。

**辨析｜易错点：** 连接件不仅传剪力，还要抵抗「掀起」（混凝土板被掀起与钢梁脱开）——所以栓钉头部要「蘑菇头」防拔。连接件失效，组合作用消失、结构突然退化——它是最容易被忽视却最不能省的关键件。

## 7 数值算例：组合梁的正截面承载力

设一根组合梁，钢梁 H400×200×8×13（$A_s = 8400$ mm²、$f_y = 355$ MPa），混凝土翼板有效宽度 $b_e = 1500$ mm、C30（$f_c = 14.3$ MPa），钢梁形心到翼板顶面 $y_s = 450$ mm。求正弯矩下的极限弯矩。

- **力平衡求受压区高度**：$A_s f_y = b_e x f_c \Rightarrow x = \dfrac{A_s f_y}{b_e f_c} = \dfrac{8400\times355}{1500\times14.3} \approx 139$ mm。
- **判断中和轴位置**：$x = 139$ mm 小于翼板厚度（设翼板厚 150 mm）——中和轴在翼板内，用第一种情况公式。
- **算极限弯矩**：$M_u = A_s f_y\left(y_s - \dfrac{x}{2}\right) = 8400\times355\times(450 - 69.5) = 8400\times355\times380.5 \approx 1135$ kN·m。
- **对比纯钢梁**：若无混凝土翼板，钢梁自身 $M_u \approx \gamma_x W_x f = 1.05\times1190\times10^3\times305 \approx 381$ kN·m——**组合梁是纯钢梁的近 3 倍**，「混凝土翼板当受压翼缘」的价值一目了然。

<span class="marginnote">算例的结论震撼而直观：同样的钢梁，加上混凝土翼板 + 栓钉连接件，抗弯能力翻了近 3 倍——因为有效截面高度从「钢梁高度」扩展到「钢梁 + 翼板」。这就是组合结构「1+1 > 2」的量化证据：混凝土几乎不花钢材的成本，就白送了「受压翼缘」。但前提是栓钉要够——连接件不足，这 3 倍立刻缩水。</span>

## 8 小结

- 组合结构让钢与混凝土**各尽所长、互相救短**：混凝土受压、钢受拉、钢防混凝土碎、混凝土防钢屈曲。
- 三种基本形式：**组合梁、钢管混凝土柱、型钢混凝土柱** + 组合楼板。
- 组合梁塑性承载力：力平衡 $A_s f_y = b_e x f_c$，$M_u = A_s f_y(y_s - x/2)$；塑性中和轴位置决定公式。
- **钢管混凝土柱**：混凝土三向受压强度提高、钢管防局部屈曲；套箍系数 $\xi$ 越大承载力越高。
- **型钢混凝土柱**：刚度大、防火好、节点方便，超高层常用。
- **栓钉连接件**是组合的「黏合剂」，传递界面剪力、防止滑移与掀起，数量布置是设计核心。

在下一节，我们关注钢结构的「寿命」——**钢结构防腐防火**：钢最怕的两样东西：锈与火。

File: docs/posts/engineering/civil-engineering/steel-frames.md
---
title: 钢框架
date: 2026-08-07
---

# 钢框架

<div class="epigraph">
<p>欲穷千里目，更上一层楼。</p>
<footer>—— 王之涣（Wang Zhihuan）</footer>
</div>

<div class="article-byline">
<p>第六级 · 土木工程 ｜ 《钢结构设计》 第3章 ｜ 2026-08-07</p>
</div>

## 为什么从钢框架开始

钢结构超高层、大型公共建筑、工业多层厂房——**钢框架**是它们的共同骨架。几十层的高楼用钢框架立起来，梁柱在工厂预制、现场快速拼装，比混凝土快得多。钢框架设计要回答：怎么分层抗侧？梁柱怎么连接？柱子怎么算稳定？地震来了怎么耗能？它是《钢结构设计》的集大成章节，把前几节的构件知识组装成完整的高层骨架。<span class="marginnote">钢框架的优势在「快」：构件工厂化、现场栓焊、不受天气影响，工期比混凝土缩短约三分之一。劣势在「火」：钢材不耐高温，遇火强度骤降，所以钢框架必须做防火（防火涂料、防火板）。「快而怕火」，是钢框架最鲜明的性格标签。</span>

## 1 抗侧体系：纯框架与支撑框架

多高层钢框架的命门是**抗侧移**。按抗侧方式分体系：

- **纯框架**：靠梁柱刚接节点抗侧，延性好、布置灵活，但侧向刚度小——适合中低层（≤20 层量级）。
- **框架-支撑**：框架 + 中心支撑（人字形、V 形、X 形支撑）或偏心支撑。支撑承担大部分水平力，框架承担竖向荷载——适合中高层。
- **框架-钢板剪力墙**：框架 + 钢板剪力墙，刚度大、耗能好。
- **框架-核心筒**：钢结构外框架 + 混凝土/钢核心筒，超高层主流。

**中心支撑 vs 偏心支撑**：中心支撑刚度大但受压易屈曲、耗能差；偏心支撑在支撑与梁连接处设「耗能段」，地震时耗能段先屈服耗能，支撑不先坏——「让次要构件先牺牲」的延性设计。<span class="marginnote">支撑体系的演化体现抗震思想的进步：中心支撑「硬抗」（刚度大但脆），偏心支撑「软耗」（耗能段先屈服），再到屈曲约束支撑（BRB，支撑受压不屈曲、拉压都耗能）。「让材料在可控的位置消耗地震能量」，是钢框架抗震设计的核心哲学——与混凝土剪力墙的连梁耗能（《剪力墙结构》）异曲同工。</span>

## 2 梁柱连接

钢框架的梁柱节点按传力方式分三类：

- **刚接节点**：梁端弯矩传递给柱——梁翼缘与柱翼缘焊接（或端板 + 高强螺栓），腹板用螺栓或焊缝连接。刚接使框架抗侧刚度大，是纯框架的命脉。
- **铰接节点**：只传剪力、不传弯矩——梁腹板用角钢或单板螺栓连接柱。铰接节点施工快，但框架侧向刚度小。
- **半刚接**：介于两者之间，节点有部分转动刚度——设计复杂，工程少用。

**辨析｜易错点：** 刚接节点的「刚」必须名副其实——梁翼缘的焊缝、端板的厚度、螺栓的数量都要能传递计算弯矩。设计按刚接算、施工做成「半刚接」，框架侧移会比计算大得多。<span class="marginnote">刚接节点的典型做法是「栓焊连接」：梁翼缘与柱翼缘用<strong>全熔透焊缝</strong>（传递弯矩）、腹板用<strong>高强螺栓</strong>（传递剪力）——焊缝管弯、螺栓管剪，各司其职。这个「栓焊共用」的节点是钢框架现场安装的主力，也是《焊缝连接》《螺栓连接》知识的综合运用。</span>

## 3 内力分析与二阶效应

钢框架内力分析用《矩阵位移法》或设计软件，但有两个概念必须掌握：

- **侧移形态**：钢框架的侧移含剪切型与弯曲型分量；多层框架的**层间位移角**是控制指标（一般 1/250～1/300 量级）。
- **二阶效应（P–Δ 效应）**：竖向荷载对侧移产生附加弯矩——侧移越大、附加弯矩越大。规范提供「放大系数法」或要求直接**二阶弹性分析**（一阶内力 × 放大系数，或迭代计算）。

**框架的稳定性**是整体问题：一个框架的失稳不是单根柱的失稳，而是「整体侧移失稳」与「柱间失稳」两种模式——这决定了框架柱的计算长度取值。<span class="marginnote">二阶效应 P–Δ 用第 46 节偏心距增大系数（混凝土）、第 49 节 $1-0.8N/N'_{Ex}$（钢压弯）两个方向都打过招呼——「荷载越大、变形越大、变形又放大荷载」的正反馈，是钢结构高层设计的核心非线性问题。现代规范越来越要求直接二阶分析，减少对经验系数的依赖。</span>

## 4 公式解析：框架柱的计算长度

框架柱的稳定验算沿用 $N \le \varphi A f$，关键在**计算长度** $l_0 = \mu l$：

$$
\mu = \sqrt{\frac{1 + 0.4(k_1 + k_2) + 3 k_1 k_2}{1 + k_1 + k_2}} \quad\text{（有侧移框架的近似式）}
$$

$k_1, k_2$ 是柱上、下端梁柱线刚度比。逐项拆解：

- **第一步，看 $k$ 的含义**：$k = \frac{\sum \text{柱线刚度}}{\sum \text{梁线刚度}}$ 在节点处——梁越刚（约束越强），$k$ 越小，柱越不容易转动、越稳定。
- **第二步，看侧移的影响**：有侧移框架的 $\mu$ 普遍 > 1（可达 1.5～2+），无侧移框架 $\mu < 1$——**侧移让柱子更容易失稳**，计算长度更长。
- **第三步，看 $\varphi$ 的连带**：$\lambda = l_0/i = \mu l/i$ 随 $\mu$ 增大，$\varphi$ 减小，稳定承载力降低——「框架整体越柔，单柱越危险」。
- **第四步，工程应用**：设计时通过增加梁刚度、设置支撑（减少侧移）来减小 $\mu$，从而提升柱的稳定承载力——**支撑不仅抗侧，还「救」了柱的稳定**。

## 5 抗震设计与组合楼板

钢框架的抗震设计要点：

- **强柱弱梁**：塑性铰出现在梁端而非柱端——「柱是承重墙，梁是保险丝」。通过放大柱端弯矩设计值实现。
- **强节点弱构件**：节点强于梁柱，防止节点先坏。
- **延性验算**：框架的层间位移角限值与塑性铰转动能力验算。
- **构件与连接**：梁柱截面选用延性好（宽厚比限制严）的截面；支撑体系按耗能要求设计。

**组合楼板**：钢框架的楼板常用**压型钢板组合楼板**——压型钢板既当模板又当受力筋（与混凝土组合），施工快、整体性好：

$$
M_u = A_s f_y \left(h_0 - \frac{x}{2}\right) \quad\text{（组合板受弯）}
$$

压型钢板与混凝土通过**栓钉**连接件协同工作——栓钉是「钢与混凝土的粘结」，与《钢筋与混凝土粘结》一脉相承。<span class="marginnote">组合楼板把「钢的快速施工」与「混凝土的刚度和防火」结合起来：压型钢板在浇筑时是模板，浇筑后是受拉钢筋，混凝土受压——两种材料各尽所长。栓钉焊在钢梁上、嵌入混凝土板中，传递界面的剪力。它让人联想到《钢-混凝土组合结构》——下一节的主角。</span>

## 6 小结

- 钢框架按抗侧体系分**纯框架、框架-支撑、框架-钢板墙、框架-核心筒**，随高度升级。
- 中心支撑硬抗、偏心支撑（耗能段）软耗；梁柱节点分刚接（栓焊）、铰接、半刚接。
- 内力分析注意**二阶效应 P–Δ**，层间位移角是控制指标。
- 框架柱计算长度 $\mu$ 由梁柱刚度比与侧移模式决定；支撑既抗侧又救柱稳定。
- 抗震设计：**强柱弱梁、强节点弱构件、延性验算**；支撑体系按耗能设计。
- **压型钢板组合楼板**：钢板当模板 + 受拉筋，栓钉传力，快而刚。

在下一节，我们回到钢结构的「稳定」主题——**钢结构稳定**：局部稳定、整体稳定与框架稳定的总纲。

File: docs/posts/engineering/civil-engineering/steel-material-properties.md
---
title: 钢材性能
date: 2026-08-07
---

# 钢材性能

<div class="epigraph">
<p>何意百炼钢，化为绕指柔。</p>
<footer>—— 刘琨（Liu Kun）</footer>
</div>

<div class="article-byline">
<p>第六级 · 土木工程 ｜ 《钢结构设计原理》 第1章 ｜ 2026-08-07</p>
</div>

## 为什么从钢材性能开始

钢结构的全部优越性——自重轻、强度高、延性好、施工快——都源于钢这种材料本身。钢材与混凝土是两种性格截然相反的建筑材料：混凝土抗压不抗拉、脆性大；钢材拉压同强、延性极好，「能屈能伸」。**钢材性能**是钢结构的出发点：理解它的应力-应变曲线、强度指标、塑性韧性，才能理解为什么钢结构可以做大跨、为什么要防火、为什么低温地区要挑钢材。这一节是《钢结构设计原理》的奠基，也是「材料的性格决定结构的逻辑」最典型的例证。<span class="marginnote">建筑结构用钢是「低碳钢」的天下：含碳量低（0.12%～0.25%），强度与塑性取得最佳平衡。碳含量升高会提高强度但牺牲塑性与焊接性——所以建筑钢的含碳量被严格限制。材料科学的「碳含量之争」，在建筑钢里是「强度 vs 塑性」的经典取舍。</span>

## 1 钢材的应力-应变关系

低碳钢单轴拉伸的**应力-应变（σ–ε）曲线**是理解钢材行为的核心档案，可分五个阶段：

1. **弹性阶段**：应力与应变成正比（胡克定律），卸荷后恢复原状，斜率即弹性模量 $E = 2.06\times10^5$ MPa。
2. **屈服阶段**：应力达到**屈服强度 $f_y$** 后，应力不再增加而应变持续增长——曲线出现「屈服平台」。钢材进入塑性。
3. **强化阶段**：屈服后应变继续增大，应力重新上升，直到**抗拉强度 $f_u$**。
4. **颈缩阶段**：超过 $f_u$ 后截面局部收缩（颈缩），应力下降。
5. **断裂**：颈缩处断裂。

**屈服强度 $f_y$** 是钢结构设计的基本强度指标——设计取 $f_y$ 而不用 $f_u$，因为屈服后构件已产生不可恢复的塑性变形，不再适合正常工作。<span class="marginnote">为什么设计用屈服强度而非抗拉强度？因为屈服意味着「零件已变形、无法继续使用」，而抗拉强度只是「拉断前的上限」。钢材的 $f_y/f_u$（屈强比）约 0.6～0.8，屈服后还有一大段强化储备——这正是钢材比混凝土「安全储备大」的原因：混凝土破坏即压碎，钢屈服后还能扛。</span>

## 2 强度、塑性、韧性三指标

钢结构设计把钢材性能归结为三个核心指标：

- **强度**：屈服强度 $f_y$ 与抗拉强度 $f_u$——决定构件能承受多大荷载。
- **塑性**：伸长率 $\delta$ 与截面收缩率 $\psi$——决定构件屈服后能变形多少而不断裂。塑性好 = 延性好 = 破坏前有预兆、可塑性内力重分布。
- **韧性**：冲击韧性（冲击吸收功 $A_{kv}$）——决定钢材在**冲击荷载与低温**下抵抗脆断的能力。

**塑性 vs 韧性**是两个容易混淆的概念：塑性是「静力下能拉长多少」（延性），韧性是「动态冲击下吸不吸得住能量」（抗脆断）。延性好但韧性差的钢材，在低温冲击下照样脆断——所以寒冷地区的重要结构对冲击韧性有专门要求。<span class="marginnote">冲击韧性用<strong>夏比冲击试验</strong>测定：带缺口的试件被摆锤打断，摆锤消耗的能量即冲击吸收功。韧性好的钢材吸收能量大、断口呈纤维状；脆性断裂吸收能量小、断口平整晶亮。1938 年比利时哈塞尔特桥在低温下突然脆断，就是「强度合格但韧性不足」的惨痛教训。</span>

## 3 钢材牌号与设计强度

建筑结构钢常用**牌号**按屈服强度命名：

| 牌号 | 屈服强度（厚板） | 用途 |
| --- | --- | --- |
| Q235 | 235 MPa | 次要构件、连接件 |
| Q355（原 Q345） | 355 MPa | 一般结构主材 |
| Q390 | 390 MPa | 大跨、重载 |
| Q420 | 420 MPa | 超高层、大跨桥梁 |

牌号字母 Q 表示「屈服强度」（Qu 屈服），数字是屈服强度值（MPa）。按冲击韧性分等级（A/B/C/D/E，等级越高韧性越好）；按冶金质量分镇静钢、沸腾钢等。**设计强度** = 屈服强度除以抗力分项系数（约 1.1），取略低于 $f_y$ 的值，供设计使用。

**辨析｜易错点：** 钢材的屈服强度随**板厚变化**：板越厚，轧制效应差、屈服强度略低。所以同牌号钢材，不同厚度范围取不同设计强度——查表时务必对应厚度分组，别拿薄板强度当厚板用。

## 4 公式解析：伸长率

塑性指标**伸长率 $\delta$** 是拉伸试件拉断后的相对伸长：

$$
\delta = \frac{l_1 - l_0}{l_0} \times 100\%
$$

$l_0$ 是试件原始标距，$l_1$ 是拉断后标距。逐项拆解：

- **第一步，看定义**：伸长率 = 断后伸长 / 原始长度。它度量「材料能拉多长才断」——拉得越长，塑性越好。
- **第二步，看量值**：建筑结构钢的 $\delta$ 一般 ≥ 20%（$l_0 = 5d$ 时，记作 $\delta_5$）。20% 意味着试件拉断前能伸长两成。
- **第三步，与屈服平台联系**：伸长率包括三部分——弹性伸长、屈服平台伸长、强化伸长。屈服平台越长、强化段越「能拉」，$\delta$ 越大。
- **第四步，工程意义**：塑性好的钢材能承受塑性内力重分布（超静定结构）、能预警破坏（先变形后断裂）、能冷弯加工。规范对伸长率有最低要求，是「能用的钢」的准入门槛。

## 5 影响钢材性能的因素

钢材性能并非恒定，受五个因素左右：

- **化学成分**：碳（强度↑塑性↓）、锰/硅（提高强度与韧性）、硫/磷（有害，引起热脆/冷脆，严控）。
- **温度**：低温下钢材由韧性断裂转为**脆性断裂**——出现「低温脆性」。钢结构的「临界转变温度」是寒区设计的红线。
- **应力集中**：孔洞、缺口、截面突变处应力集中，是疲劳与脆断的源头。
- **疲劳**：反复荷载下即使应力远低于 $f_y$ 也可能疲劳破坏——桥梁、吊车梁要算疲劳。
- **冷加工与时效**：冷弯、剪切等冷加工使钢材强化但变脆（冷作硬化），随时间「时效」进一步变化。

<span class="marginnote">「低温脆性」是钢结构最危险的特征之一：常温下塑性良好的钢，到 −30℃ 以下可能脆断。所以《钢结构设计标准》对低温地区的重要结构要求更高的冲击韧性等级（D、E 级）——「同样的牌号，不同的韧性等级」，选材时按环境温度挑等级，是寒区钢结构设计的第一课。</span>

## 6 小结

- 钢材 σ–ε 曲线五阶段：弹性 → 屈服平台 → 强化 → 颈缩 → 断裂；设计用**屈服强度 $f_y$**。
- 三大指标：**强度**（$f_y, f_u$）、**塑性**（伸长率 $\delta$）、**韧性**（冲击吸收功 $A_{kv}$）；塑性 ≠ 韧性。
- 牌号 Q235/Q355/Q390/Q420 按屈服强度命名，按韧性分 A～E 级，设计强度 = $f_y$ / 1.1。
- 伸长率 $\delta = \frac{l_1-l_0}{l_0}$：塑性好的钢能预警、能重分布、能加工。
- 性能受化学成分、温度（低温脆性）、应力集中、疲劳、冷加工时效影响。
- 钢材的「高强高延」是钢结构轻、快、韧的全部来源。

在下一节，我们看钢构件怎么「接」起来——**焊缝连接**：一根焊条如何把两块钢板熔成一体？

File: docs/posts/engineering/civil-engineering/steel-structural-stability.md
---
title: 钢结构稳定
date: 2026-08-07
---

# 钢结构稳定

<div class="epigraph">
<p>木秀于林，风必摧之。</p>
<footer>—— 李康（Li Kang）</footer>
</div>

<div class="article-byline">
<p>第六级 · 土木工程 ｜ 《钢结构设计原理》 第7章 ｜ 2026-08-07</p>
</div>

## 为什么从钢结构稳定开始

钢结构有个「先天性」：钢材强度高、构件截面薄，于是**失稳往往先于强度破坏**。混凝土柱截面大而实，压碎前还扛得住；钢柱细而薄，一压就「弯」——稳定问题是钢结构的头号杀手。**钢结构稳定**不是孤立的章节，而是贯穿压杆、梁、压弯构件、框架的主线：构件可能整体失稳、板件可能局部失稳、整个框架可能侧移失稳。这一节把散落在各节的稳定知识收拢成体系，回答「钢结构的稳定到底怎么分类、怎么算、怎么防」。<span class="marginnote">1907 年加拿大魁北克桥因压杆失稳坍塌、1970 年澳大利亚西大门桥在架设中失稳倒塌——钢结构史上最惨痛的事故几乎都是失稳。稳定的危险在于「突然」：失稳前没有明显预兆，一旦发生就是整体垮塌。这迫使钢规范把稳定验算放在与强度同等（甚至更高）的位置。</span>

## 1 稳定问题的三个层次

钢结构的失稳分三个层次，层层递进：

| 层次 | 对象 | 形式 | 控制手段 |
| --- | --- | --- | --- |
| 构件稳定 | 单根压杆/梁/压弯杆 | 弯曲屈曲、弯扭屈曲 | 稳定系数 $\varphi$、$\varphi_b$ |
| 局部稳定 | 板件（翼缘、腹板） | 板件局部屈曲 | 宽厚比限值、加劲肋 |
| 体系稳定 | 整个框架 | 侧移失稳、整体屈曲 | 计算长度、二阶分析 |

三个层次互相影响：局部屈曲降低整体承载力、框架侧移放大单柱失稳——「局部先坏拖垮整体，整体失稳累及局部」。

## 2 初始缺陷：理想之外的现实

理想的直杆在欧拉临界力处才失稳，但真实构件有**初始缺陷**，使失稳提前：

**初始弯曲**：构件出厂即带微小弯曲（残余变形），荷载一加就弯，不存在「笔直的平衡」。
**残余应力**：焊接、轧制在截面内留下自平衡的残余拉压应力，使部分截面提前进入塑性、刚度下降。
**荷载偏心**：连接偏心使轴力带弯矩。

初始缺陷使真实临界力**低于**理想欧拉临界力——所以设计用**柱子曲线**（由带缺陷试件试验统计得到）而不是理论欧拉曲线。**稳定问题的本质是「带缺陷的非线性问题」**，缺陷越大、承载力越低。<span class="marginnote">「缺陷敏感性」是稳定问题的灵魂：一个理想的数学模型（欧拉公式）因为现实有缺陷而必须打折。这正是工程与纯数学的分界——理论给骨架、试验加修正。柱子曲线的 a/b/c/d 四类，就是按「缺陷大小」分的：残余应力小、缺陷小的截面（a 类）承载力高，反之（d 类）低。</span>

## 3 屈曲的三种模态

构件失稳的「弯法」有三种：

- **弯曲屈曲（flexural buckling）**：最常见——构件绕弱轴侧向弯出。轴压杆的主要失稳形式。
- **扭转屈曲（torsional buckling）**：构件绕纵轴扭转失稳——十字形、十字形截面易发。
- **弯扭屈曲（torsional-flexural buckling）**：弯曲 + 扭转同时发生——单轴对称截面（角钢、T 钢、槽钢）压杆的典型失稳，也是梁的整体失稳形式。

**辨析｜易错点：** 双轴对称截面（工字形）在轴压下绕两个主轴弯曲屈曲，一般不会弯扭耦合；单轴对称截面（角钢）在轴压下可能弯扭屈曲。规范对不同截面给出**换算长细比**或专门稳定系数——「截面越不对称，失稳越复杂」。

## 4 公式解析：柱子曲线

柱子曲线是稳定系数的来源，它的数学背景值得拆透：

$$
\varphi = \frac{\sigma_{cr}}{f_y}, \qquad \lambda_n = \frac{\lambda}{\pi}\sqrt{\frac{f_y}{E}}
$$

- **第一步，看理想弹性解**：理想直杆的临界应力 $\sigma_{cr} = \frac{\pi^2 E}{\lambda^2}$，对应 $\varphi = \frac{\pi^2E}{\lambda^2 f_y}$——$\lambda$ 越大，$\varphi$ 越小。
- **第二步，引入正则化长细比 $\lambda_n$**：把长细比无量纲化（除以 $\pi\sqrt{E/f_y}$），使不同强度的钢材用同一条曲线。$\lambda_n$ 大 = 细长。
- **第三步，看弹塑性修正**：$\lambda$ 较小时（短柱），残余应力使截面提前屈服，$\varphi$ 比弹性理论低；$\lambda$ 大时（长柱），接近弹性理论。规范用分段公式 + 试验回归拟合出曲线。
- **第四步，看四类截面**：a、b、c、d 四条曲线对应不同缺陷水平——同长细比下，a 类 $\varphi$ 最大、d 类最小。查表时先定截面分类，再查 $\varphi$。

## 5 局部稳定与框架稳定

**局部稳定**（板件屈曲）：翼缘、腹板在压力下局部起皱。控制靠宽厚比：

$$
\frac{b}{t} \le 15\sqrt{\frac{235}{f_y}} \quad\text{（翼缘外伸）}
$$

$\sqrt{235/f_y}$ 是强度修正——高强钢 $f_y$ 大，宽厚比限值更严。宽厚比超限的板件会先局部屈曲，整体承载力打折；也可利用板件屈曲后强度（薄壁冷弯型钢），但计算复杂。

**框架稳定**：整个框架的失稳分**无侧移失稳**（柱间屈曲）与**侧移失稳**（整体倾覆式屈曲）。框架柱的计算长度 $\mu$ 区分两种模式——有侧移框架 $\mu > 1$、无侧移 $\mu < 1$。框架稳定的精确分析用二阶弹性/弹塑性分析，或按计算长度法近似。<span class="marginnote">框架稳定的「计算长度法」把整体问题「解耦」成单柱问题：用一个放大/缩小的计算长度 $\mu l$ 代替真实长度，让单柱稳定公式间接反映框架整体失稳。这是工程「化整为零」的典型——把整体稳定折算成局部验算。它牺牲了一些精度，却让手算与规范查表成为可能。</span>

## 6 稳定设计的总原则

钢结构稳定设计的几条总纲：

1. **先算稳定，再算强度**：细长构件稳定常起控制作用。
2. **宁拉勿压**：结构布置尽量让杆件受拉（拉杆没有失稳问题）。
3. **支撑是免费的稳定**：加侧向支撑缩短计算长度，是最经济的稳定措施。
4. **宽厚比是底线**：板件宽厚比超限，稳定体系先崩。
5. **二阶效应不能省**：高柔框架必须考虑 P–Δ。

**辨析｜易错点：** 「强度够了就安全」在钢结构里是危险的——钢构件常在强度还差得远时就失稳了。设计的正确顺序永远是「稳定优先、强度随后」，尤其是在细长压杆、高窄梁、单轴对称截面这些「稳定敏感」构件上。

## 7 小结

- 钢结构失稳**先于强度破坏**，是钢结构的头号安全主题。
- 稳定三层次：**构件稳定**（$\varphi, \varphi_b$）、**局部稳定**（宽厚比、加劲肋）、**体系稳定**（计算长度、二阶分析）。
- **初始缺陷**（初弯曲、残余应力、偏心）使真实临界力低于欧拉理论，用柱子曲线修正。
- 屈曲三模态：**弯曲屈曲、扭转屈曲、弯扭屈曲**；单轴对称截面更易弯扭耦合。
- 柱子曲线：$\varphi = \sigma_{cr}/f_y$ 随正则化长细比 $\lambda_n$ 下降，a～d 四类对应缺陷水平。
- 局部稳定靠宽厚比限值（含 $\sqrt{235/f_y}$），框架稳定靠计算长度 $\mu$ 与二阶分析。
- 稳定设计总纲：稳定优先、宁拉勿压、支撑免费、宽厚比底线、二阶效应不能省。

在下一节，我们让钢与混凝土「联姻」——**钢-混凝土组合结构**：两种材料合璧能产生什么超能力？

File: docs/posts/engineering/civil-engineering/steel-structure-construction.md
---
title: 钢结构施工
date: 2026-08-07
---

# 钢结构施工

<div class="epigraph">
<p>慢工出细活，精工出精品。</p>
<footer>—— 中国谚语</footer>
</div>

<div class="article-byline">
<p>第六级 · 土木工程 ｜ 《钢结构施工》 ｜ 2026-08-07</p>
</div>

## 为什么从钢结构施工开始

钢结构的「快」，快在施工——但这份快不是天上掉的，而是「工厂精度 + 现场拼装」两头严控换来的。一张设计图要变成钢结构建筑，要过深化设计、工厂制作、运输、现场安装、涂装验收五道关。钢结构施工的核心理念是**把误差消灭在工厂、把精度控制在现场**：工厂里切错一毫米，现场就要「对不上缝」。这一节讲清楚钢结构的制作与安装怎么组织，是《钢结构设计》到「落成」的最后一公里。<span class="marginnote">钢结构施工与混凝土施工最大的不同：混凝土是「现场成型」（现场支模浇筑），钢结构是「工厂成型 + 现场拼装」（工厂做好构件、现场螺栓/焊接连接）。工厂环境可控、精度高、速度快——钢结构「快」的根源在这里。但这也意味着<strong>深化设计</strong>（把设计图细化成每块板、每颗螺栓的加工图）是决定成败的第一环。</span>

## 1 施工流程总览

钢结构施工的主流程：

$$
\text{深化设计} \to \text{工厂制作} \to \text{运输} \to \text{现场安装} \to \text{涂装} \to \text{验收}
$$

其中工厂制作与现场安装是两条主线，运输是衔接。深化设计（详图设计）把结构施工图「翻译」成加工详图——每根构件、每块连接板、每颗螺栓都有编号与尺寸，是工厂下料与现场拼装的「共同语言」。

## 2 深化设计与工厂制作

**深化设计（detail design）**是钢结构施工的第一道工序，也是误差控制的源头：

- 用 BIM/详图软件把结构模型「拆」成构件图与零件图。
- 确定每块板的尺寸、坡口、螺栓孔位、焊缝细节。
- 生成构件编号、材料清单、加工工艺要求。

**工厂制作**的工艺流程：

1. **放样与下料**：按详图在钢板上划线、数控切割（等离子、激光）。
2. **组立**：把翼缘与腹板组装成工字形等截面。
3. **焊接**：埋弧焊等自动焊成形，焊后矫正。
4. **制孔**：高强螺栓孔钻/冲制，孔位精度至关重要。
5. **除锈与涂装**：喷砂除锈到 Sa2.5，涂防腐底漆（面漆常在现场补涂）。

**除锈与涂装**是钢结构防锈的第一道关：钢材表面有氧化皮与轧制锈，喷砂/抛丸除锈到 Sa2.5 级（近白金属光泽）后，再涂防腐底漆。除锈等级直接决定涂层附着力——「除锈不到位，涂层一两年就起皮」。这与《钢结构防腐防火》的防腐原理呼应：防火涂料的附着力同样依赖基层处理，除锈既是防腐的前提、也是防火的前提。

**辨析｜易错点：** 钢构件在工厂的**验收**（尺寸、焊缝探伤）决定现场能否顺利拼装——工厂验收不严，现场「装不上、拧不进」，返工成本成倍放大。规范对构件允许偏差（长度、弯曲、扭曲、孔位）有严格限值。

## 3 现场安装

现场安装是钢结构施工的「高光时刻」：构件吊装到位、校正、固定、连接，一栋钢结构建筑就这样「长」起来。安装流程：

1. **吊装**：塔吊/履带吊把构件吊到设计位置，先用安装螺栓临时固定。
2. **校正**：用测量仪器校正柱的垂直度、梁的标高与轴线偏差。
3. **连接**：高强螺栓初拧、终拧（或焊接），形成正式连接。
4. **测量复测**：安装若干层后复测整体变形，及时调整。

**吊装方案**是关键：吊点位置（避免构件变形）、吊装顺序（从稳定核心向外扩展）、临时支撑（未形成稳定体系前的防倾覆）。

## 4 公式解析：高强螺栓的终拧扭矩

高强螺栓靠**预拉力**工作，预拉力靠**拧紧扭矩**控制。扭矩与预拉力的关系：

$$
T_c = k\, P_c\, d
$$

$T_c$ 是终拧扭矩，$k$ 是**扭矩系数**（由试验确定，约 0.11～0.15，反映螺纹摩擦），$P_c$ 是施工预拉力（设计预拉力的约 1.1 倍），$d$ 是螺栓直径。逐项拆解：

- **第一步，看扭矩与预拉力的线性关系**：扭矩 = 系数 × 预拉力 × 直径——拧得越紧、预拉力越大，但非线性（摩擦影响大）。
- **第二步，看扭矩系数 $k$**：$k$ 是「拧紧效率」——螺纹润滑、镀层、加工精度都影响 $k$。规范要求同一批螺栓做扭矩系数试验，因为 $k$ 离散会导致预拉力不准。
- **第三步，看施工控制**：高强螺栓施工分**初拧**（约 50% 扭矩，消除间隙）与**终拧**（达到 $T_c$，用扭矩扳手）。终拧后做**扭矩抽查**（扭剪型螺栓断尾即达标）。
- **第四步，看检验**：预拉力不到位，摩擦型连接的摩擦力就「买不够」——所以高强螺栓的终拧质量必须逐个/抽样检查，是钢结构验收的必查项。

## 5 测量与精度控制

钢结构的精度靠**测量**保底：

- **控制网**：在场地建立测量控制网（轴线、标高基准点）。
- **柱垂直度**：经纬仪/全站仪投测，校正柱的垂直偏差（一般 ≤ H/1000 且 ≤ 规范限值）。
- **标高控制**：用基准点传递标高，保证梁、板位置准确。
- **变形监测**：安装过程中监测结构整体变形，防止累积误差。

**辨析｜易错点：** 安装误差会**累积**——第一根柱偏 2 mm，到第十层可能偏 20 mm。所以钢结构的安装讲究「分层校正、及时纠偏」：每层安装后测量校正，把误差消化在当层，而不是「等装完再一起调」。

## 6 质量检验与安全

**质量检验**贯穿施工全程：

- 焊缝：外观检查 + 超声波探伤（一级焊缝 100%）。
- 高强螺栓：扭矩抽查。
- 构件尺寸：安装后的柱垂直度、梁水平度、整体轴线偏差。
- 涂装：涂层厚度、附着力。

**涂装质量**有双重角色：既防腐（底漆 + 中间漆 + 面漆的复合涂层体系），又防火（防火涂料/防火板）。涂层厚度用干膜测厚仪检测，防腐涂层一般要求干膜总厚度达到设计值（如 120～200 μm）；防火涂料按耐火极限要求配厚。验收时「厚度 + 附着力 + 外观」三查——钢结构的寿命一半靠涂装。

**安全**是钢结构施工的底色：

- **高空作业**：钢结构安装是典型的高空作业——安全带、生命线、操作平台、防坠网。
- **吊装安全**：吊具检查、吊装半径控制、指挥信号。
- **临时稳定**：未形成稳定体系的构架要设缆风绳、临时支撑。

<span class="marginnote">钢结构施工的「安全黄金时间」是吊装与连接之间：一根柱吊起来、还没连牢固时，是倾覆与坠落风险最高的时刻。施工组织设计里「先立稳定核心、再扩展外围」「随吊随连、及时形成稳定体系」，都是把「危险暴露期」压到最短。安全不是口号，是工序安排。</span>

## 7 小结

- 钢结构施工五环节：**深化设计 → 工厂制作 → 运输 → 现场安装 → 涂装验收**；误差消灭在工厂、精度控制在现场。
- 深化设计把图纸「翻译」成加工详图，是误差控制的源头。
- 工厂制作：放样下料 → 组立 → 焊接 → 制孔 → 除锈涂装；构件验收严把关。
- 现场安装：**吊装 → 校正 → 连接（高强螺栓初拧/终拧）→ 测量复测**。
- 高强螺栓终拧扭矩 $T_c = kP_cd$：扭矩系数 $k$ 定预拉力，终拧后扭矩抽查。
- 测量控制网保精度、逐层校正防累积误差；焊缝探伤、螺栓抽查保质量；高空与吊装安全靠组织设计。
- 除锈等级 Sa2.5 + 复合涂层体系 = 防腐第一道关——「除锈不到位，涂层一两年就起皮」。
- 涂装双重角色：防腐涂层管锈、防火涂料管火——「钢结构的寿命一半靠涂装」。
- 深化设计是误差控制的源头：详图「翻译」不到位，工厂与现场就会「对不上缝」。
- 安装误差会累积：第一根柱偏 2 mm、第十层可能偏 20 mm——「分层校正、及时纠偏」是把误差消化在当层。

至此，第四篇《钢结构》的十三讲全部完成。下一篇转入第五篇——**工程管理与其他**，第一站是**土木工程施工**：从土方开挖到竣工验收，一栋建筑怎么「造」出来？

File: docs/posts/engineering/civil-engineering/steel-structure-design.md
---
title: 钢结构设计
date: 2026-08-07
---

# 钢结构设计

<div class="epigraph">
<p>建筑始于两块砖被仔细地放在一起的那一刻。</p>
<footer>—— 路德维希 · 密斯 · 凡 · 德 · 罗（Ludwig Mies van der Rohe）</footer>
</div>

<div class="article-byline">
<p>第六级 · 土木工程 ｜ 《钢结构设计原理》 第2-7章 ｜ 2026-08-07</p>
</div>

## 为什么从钢结构设计开始

混凝土怕拉，钢材却**天生什么都抗**——受拉、受压、受弯、抗剪都强，弹性模量高（约 206 GPa），各向同性、材质匀质。但钢材有一个「命门」：**细长杆一压就弯，失稳先于强度破坏**。<span class="marginnote">钢材的强度问题（屈服）几乎都能被准确算到，真正让工程师夜不能寐的是<strong>稳定问题</strong>——它不靠材料强度解释，而靠几何与刚度解释，也因此更隐蔽、更致命。这也是《钢结构设计原理》把稳定单列的核心原因。</span>这一篇把第 2-7 章收拢：材料、连接、轴心构件、受弯构件、压弯构件与稳定，是钢结构的完整骨架。

## 1 钢材的性格

先认识材料（《钢结构设计原理》第 1-2 章）。常用结构钢按屈服强度分级：**Q235、Q355、Q390、Q420**（数字即屈服强度 MPa）。钢材的关键性质：

- **拉压同强**：抗拉、抗压设计强度相同，这让钢材适合受拉构件（悬索、拉杆）。
- **延性好**：断后伸长率 20% 以上，破坏前有明显变形——地震中能靠塑性变形耗能。
- **脆性风险**：低温（低于脆性转变温度）、厚板、三向受拉都会诱发脆断——钢材不是「永远延性」。
- **怕火**：温度超过约 400 ℃，强度骤降，600 ℃ 时承载力只剩约一半——这就是钢结构必须做防火的原因。

**辨析｜易错点：** 很多人以为「钢结构 = 钢越硬越好」。实际上结构钢**需要一定的屈服台阶与延性**，强度过高反而脆、可焊性差。<span class="marginnote">所以规范把钢的等级限制在 Q420 上下，超高强钢更多用于预应力筋与索，而非普通框架——<strong>「好钢」是合适地用的钢，不是强度最高的钢</strong>。</span>

常用牌号与定位：

| 牌号 | 屈服强度(MPa) | 典型用途 |
| --- | --- | --- |
| Q235 | 235 | 一般结构、次要构件 |
| Q355 | 355 | 普通框架主力（取代旧 Q345） |
| Q390 / Q420 | 390 / 420 | 重载构件、大跨桁架 |
| 高强螺栓 | 10.9 级（抗拉约 1000） | 节点预紧传力 |

强度等级越高，价格与焊接难度越高——选材是「强度—成本—工艺」的三角权衡。

## 2 连接的两种：焊缝与螺栓

钢结构是「拼」出来的，连接是钢结构的灵魂。两种主力连接，一张表看清：

| 比较项 | 焊缝连接 | 螺栓连接 |
| --- | --- | --- |
| 传力方式 | 金属熔合为一体 | 板间摩擦或承压 |
| 刚度 | 大、近似刚接 | 较小、可能有滑移 |
| 现场作业 | 需焊接设备与技师 | 简便、可拆 |
| 缺陷敏感性 | 焊缝缺陷难查 | 直观可控 |
| 典型场合 | 工厂、重要节点 | 现场拼装、可拆结构 |

**焊缝**分**对接焊缝**（两块板端头对接，传力直接）与**角焊缝**（搭接、T 形接头，沿焊缝长传剪）。焊接质量靠无损检测（超声波、磁粉）把关，一级焊缝最严。<span class="marginnote"><strong>高强螺栓</strong>分摩擦型（靠板面摩擦力传力，永不滑移）与承压型（允许滑移、靠孔壁承压）——摩擦型是抗震节点的主流，因为它的「预紧力」让节点像刚接一样稳固。</span>节点设计（《钢结构设计原理》里连接章节的主战场）往往是整个钢结构设计里最容易出错、也最能体现水平的地方。

## 3 公式解析：轴心受压构件的稳定

一根理想轴心受压杆，拉得再紧也不怕，怕的是**压屈失稳**。欧拉（Euler）在 1744 年给出临界力：

$$
N_{cr} = \frac{\pi^2 EI}{l_0^2}, \qquad \lambda = \frac{l_0}{i}
$$

- **第一步，看欧拉公式**：$N_{cr}$ 是临界轴力，$E$ 弹性模量、$I$ 截面惯性矩、$l_0$ 计算长度（与端部约束有关）。它**与材料强度无关**，只由刚度与几何决定——这就是稳定问题的本质。
- **第二步，看长细比 $\lambda$**：$i = \sqrt{I/A}$ 是回转半径，$\lambda = l_0/i$ 是无量纲的「细长程度」。$\lambda$ 越大，杆越容易屈曲。
- **第三步，回到设计**：实际构件带初弯曲、残余应力，临界应力下降，规范用**稳定系数 $\varphi$** 折减：$N \le \varphi A f$。$\varphi$ 随 $\lambda$ 增大而减小——查稳定系数表是钢结构设计最日常的动作。

**辨析｜易错点：** 一根柱子的承载力，**稳定往往比强度更先控制**——粗短的柱子强度控制，细长的柱子稳定控制。设计铁律是「先控制长细比上限，再算强度」，很多初学者先算强度、后查稳定，顺序正好反了。

## 4 数值算例：一根 H 型钢柱能扛多少吨

设一根 Q355 的 H 型钢柱，截面 H300×300×10×15，面积 $A = 118.4$ cm²、回转半径 $i_y = 7.5$ cm，柱高（计算长度）$l_0 = 4$ m。

- **第一步，算长细比**：$\lambda = l_0/i_y = 4000/75 \approx 53.3$——不算细，属中等长细比。
- **第二步，查稳定系数**：Q355、b 类截面、$\lambda = 53.3$ 时 $\varphi \approx 0.84$。
- **第三步，算稳定承载力**：$N = \varphi Af = 0.84 \times 11840 \times 295 \approx 2.93 \times 10^6$ N ≈ **2930 kN ≈ 293 吨**。

<span class="marginnote">对照一下：如果这根柱<strong>不考虑稳定</strong>，强度承载力是 $Af = 3493$ kN，比稳定值高约 19%——<strong>忽略稳定会高估约两成</strong>，这正是「先稳定后强度」的代价所在。若柱高加到 8 m，$\lambda$ 翻倍、$\varphi$ 骤降，承载力可能腰斩。</span>一根钢柱的「吨位」，多半由长细比说了算——这就是钢材设计的日常。

## 5 受弯构件的整体与局部稳定

钢梁受弯，也会「失稳」——但不是简单压屈，而是**弯扭屈曲**：梁在侧向没有约束时，受压翼缘像一根压杆向侧向凸出，梁整体扭转侧倾。跨中无侧向支撑的梁特别危险。

- **整体稳定**：限制梁的侧向自由长度，或加侧向支撑（檩条、系杆），必要时算整体稳定系数 $\varphi_b$。
- **局部稳定**：翼缘、腹板过薄会在受压区**局部鼓起（板件屈曲）**，靠限制**宽厚比/高厚比**来预防——翼缘宽厚比 $b/t$、腹板高厚比 $h_0/t_w$ 都有上限。

<span class="marginnote">钢材「强度高、截面薄」，所以钢结构的稳定问题比混凝土普遍得多——<strong>混凝土靠「肥」抗失稳，钢得靠「撑」抗失稳</strong>。腹板加劲肋、翼缘加宽，都是在跟局部屈曲搏斗。</span>用钢量设计中「截面能扛住」与「翼缘别太薄」常常打架，这正是钢结构设计最讲功夫的地方。

## 6 压弯构件与框架稳定

实际框架中的柱子多是**压弯构件**（轴向压力 + 弯矩），规范用**相关公式**（interaction formula）验算：

$$
\frac{N}{\varphi A f} + \frac{M}{\gamma_x W_x f} \le 1
$$

左边第一项是轴力利用程度，第二项是弯矩利用程度，二者**不是简单相加而是按规范系数加权**——因为轴力会放大弯矩（P-Δ 效应、二阶效应）。<span class="marginnote">P-Δ 效应是钢框架的「隐藏杀手」：<strong>柱子受压后挠度变大，轴向力对挠度再放大弯矩，形成恶性循环</strong>——所以高层钢结构要区分「无侧移」与「有侧移」框架，侧移框架的二阶效应必须显式计算。</span>框架的整体稳定、柱子的计算长度系数（取决于梁柱线刚度比 $K = \frac{\sum i_c}{\sum i_b}$）由此而来。

## 7 稳定设计的整体观

把钢结构的稳定问题摊开，共分三层：

| 层次 | 对象 | 控制手段 |
| --- | --- | --- |
| 构件整体稳定 | 压杆、压弯杆 | 长细比上限、稳定系数 $\varphi$ |
| 弯扭失稳 | 梁、柱 | 侧向支撑、$\varphi_b$ |
| 板件局部稳定 | 翼缘、腹板 | 宽厚比、加劲肋 |
| 结构整体稳定 | 框架 | 计算长度、二阶效应、支撑刚度 |

**重点：稳定设计是「一个系统」而非「一个个公式」。** 拉紧一条链，别处就会松——加强柱子稳定，梁端弯矩就变大；加密支撑，框架刚度就提升。现代高层钢结构靠「强柱弱梁、强节点弱构件」的设计哲学把这些层次统一起来。

## 8 小结

- 钢材**拉压同强、延性好**，但怕低温脆断、怕高温失强度——防火防腐是钢结构的生死线。
- 连接两种主力：**焊缝**（刚强、易有缺陷）与**高强螺栓**（可控、可拆、摩擦型抗震好）。
- 轴心压杆核心是**稳定**：欧拉临界力 $N_{cr}=\pi^2EI/l_0^2$，长细比 $\lambda=l_0/i$，承载力 $N\le\varphi Af$。
- 钢梁有**弯扭屈曲**与**板件局部屈曲**两类失稳，靠侧向支撑与宽厚比限值预防。
- 压弯构件按**相关公式**验算，P-Δ 二阶效应是钢框架的隐藏杀手。
- 稳定分四层（构件、弯扭、板件、结构整体），设计必须统筹而非逐条单算。
- 钢结构与混凝土的本质差异：**混凝土靠截面「肥」、钢靠支撑与「稳」**。

在下一节，我们补上钢结构教材之外的重要成员：**砌体结构与组合结构**——古老的砖石与年轻的钢-混凝土组合，怎样在受压与受拉各得其所？

File: docs/posts/engineering/civil-engineering/steel-trusses.md
---
title: 钢桁架
date: 2026-08-07
---

# 钢桁架

<div class="epigraph">
<p>举重若轻，四两拨千斤。</p>
<footer>—— 中国成语</footer>
</div>

<div class="article-byline">
<p>第六级 · 土木工程 ｜ 《钢结构设计》 第1章 ｜ 2026-08-07</p>
</div>

## 为什么从钢桁架开始

飞机库的屋顶、体育馆的大跨屋盖、输电线塔——**钢桁架**用一根根细杆搭出跨越几十米的结构。它的智慧与《静定桁架》一脉相承：把受弯的梁「拆」成只受轴力的杆件，让每根杆都「举重若轻」。钢桁架的杆件细、用料省、自重轻、可工厂预制现场拼装，是大跨屋盖与桥梁的经典方案。从构件走向结构，钢桁架是第一座「结构设计」的桥——选型、内力、杆件、节点、支撑，一整套设计流程在这里完整展开。<span class="marginnote">桁架从静定到超静定都能做：静定桁架（《结构力学》第 3 节）用手算结点法/截面法，超静定桁架（多余杆件、高次超静定）用计算机。实际屋架常做成静定或低次超静定——「宁少一根杆，不少一个安全」的冗余设计，让一根杆坏了整体还能撑住，这是桁架几百年的生存智慧。</span>

## 1 桁架的选型与布置

**钢桁架（steel truss）**按外形分四类：

| 类型 | 外形 | 适用 |
| --- | --- | --- |
| 三角形桁架 | 上弦折成尖顶 | 坡屋面，屋架常用 |
| 梯形桁架 | 上弦平缓、端部收小 | 屋面平缓或大跨 |
| 平行弦桁架 | 上下弦平行 | 桥梁、栈桥、吊车梁 |
| 拱形桁架 | 上弦呈拱形 | 大跨、美观要求 |

桁架的**高跨比**（高度/跨度）是选型的关键：过高则费料费空间，过低则杆件受力大。三角形屋架高跨比约 1/4～1/5，平行弦桁架约 1/8～1/10。<span class="marginnote">高跨比的经济性本质：桁架高度越大，弦杆内力越小（把弯矩「拆」成轴力偶，力臂大则轴力小），但腹杆变长、用钢量增加。存在一个「最优高度」使总用钢量最小——这与《受弯构件》里「梁高三次方控挠度」是同一个「高度是王」的工程直觉，只是桁架多了一个腹杆成本的权衡。</span>

## 2 桁架的内力分析

桁架设计的第一步是算各杆轴力。理想桁架（铰接、结点荷载）下杆件只受轴力，方法回到《结构力学》：

- **结点法**：从只有两根未知杆的结点起手，逐个结点解平衡。
- **截面法**：截断几根杆，对隔离体列平衡方程直接求目标杆轴力。
- **零杆判别**：先消零杆再算，事半功倍。

实际屋架荷载（屋面板、檩条）作用在结点上，所以杆件基本只受轴力；若有杆身荷载（如吊挂设备），杆件还受弯矩，需按拉弯/压弯构件处理。

屋架的**荷载传递路径**：屋面荷载 → 屋面板 → 檩条 → 屋架结点（集中力）→ 弦杆轴力 + 腹杆剪力 → 支座。屋面板与檩条把连续分布的屋面荷载「收集」成结点集中力，保证桁架杆件只受轴力——这正是桁架「杆件轴力化」的前提。反过来看，「荷载上结点、桁架才纯轴力」——荷载落在杆身，杆件就多了弯矩，所谓「理想桁架」就不成立了。

**辨析｜易错点：** 桁架杆件按受力分**弦杆**（上下弦，受最大轴力）与**腹杆**（斜杆、竖杆，传递剪力）。屋架下弦受拉、上弦受压——**上弦是压杆，稳定问题突出**；下弦是拉杆，只验强度。设计时别把上下弦「一视同仁」。

## 3 杆件设计

桁架每根杆都是轴心受力构件，按《轴心受力构件》一节的公式设计：

- **受拉弦杆**：强度 $\sigma = N/A_n \le f$，长细比 $\lambda \le [\lambda]$。
- **受压弦杆与腹杆**：强度 + 整体稳定 $N \le \varphi A f$ + 长细比限制 + 局部稳定（宽厚比）。

设计要点：

- 压杆的长细比控制常起主导——杆件截面由「稳定需要」决定，而不是强度。
- 杆件截面多用角钢、T 型钢、双角钢组成的格构截面（中间用填板连成整体）。
- 杆件尽量「等稳设计」：使两个方向长细比接近，材料利用充分。

## 4 公式解析：桁架的挠度验算

桁架虽然轻，但挠度（跨中下垂）要控制。桁架挠度的计算与实腹梁不同——它是各杆**轴向变形**的累加效果：

$$
v = \sum \frac{N_i N_{i0} l_i}{E A_i}
$$

$N_i$ 是荷载下各杆轴力，$N_{i0}$ 是跨中单位荷载下各杆轴力，$l_i$、$A_i$ 是各杆长度与面积。逐项拆解：

- **第一步，认识 $N_i N_{i0} l_i/(EA_i)$**：每根杆在荷载下伸长（缩短）$\Delta_i = N_i l_i/(EA_i)$；桁架挠度 = 各杆轴向变形的「几何贡献」之和——用单位荷载法（虚功原理）导出，正是《虚功原理与位移计算》里 $\sum \int \frac{\bar{N}N}{EA}\mathrm{d}s$ 的离散版。
- **第二步，看 $N_{i0}$**：单位竖向荷载在跨中时各杆的轴力——它是「权重」，表示每根杆的变形对跨中挠度贡献多大。弦杆轴力大、贡献多。
- **第三步，验算**：$v \le [v]$（屋架一般 $l/400$ 量级）。超限则加大弦杆截面或设预拱度。
- **第四步，与实腹梁对比**：实腹梁挠度靠「截面刚度 $EI$」控制，桁架挠度靠「杆件轴力与轴向刚度 $EA$」控制——两种结构、两种语言，但殊途同归。

## 5 节点设计与支撑体系

**节点设计**是桁架设计的收尾，也是「最容易出问题的地方」：

- **焊接节点**：各杆在节点板上汇交，焊缝按《焊缝连接》计算；节点板传递各杆内力。
- **螺栓节点**：现场拼装节点用高强螺栓。
- **节点构造**：杆件轴线应交于节点中心（避免偏心）、节点板有足够的强度与刚度。

**支撑体系**是屋架的空间保障：

- **上弦横向支撑**：把相邻屋架连成整体，抵抗上弦压杆的平面外失稳。
- **垂直支撑**：屋架之间的竖向支撑，防止屋架倾倒。
- **系杆**：沿屋架方向布置，拉结各屋架。

**辨析｜易错点：** 屋架平面内是「桁架」（铰接杆系），平面外却是「散架」——上弦压杆在平面外若无支撑，计算长度就是屋架全长，稳定承载力骤降。所以**支撑体系是桁架的「另一半」**：没有支撑，屋架只能算「两片平面的杆件」，谈不上空间结构。<span class="marginnote">支撑体系把「平面桁架」升级为「空间稳定体」：上弦横向支撑 + 垂直支撑 + 系杆共同作用，让每根压杆在平面外也有支撑点、计算长度大幅缩短。这从《拉弯压弯构件》的 $\varphi_y$ 与 $\varphi_b$ 直接受益——支撑是「最便宜的结构构件」，几根杆救了整个屋盖。</span>

## 6 数值算例：桁架一根受压弦杆的截面选择

设某梯形屋架的上弦受压杆，轴力设计值 $N = -480$ kN（受压），平面内计算长度 $l_{0x} = 3$ m、平面外 $l_{0y} = 6$ m（由支撑与系杆提供侧向支承）。Q355 钢（$f = 305$ MPa），试选双角钢截面。

- **初选长细比**：压杆经济长细比约 60～100，取 $\lambda \approx 80$，则 $i_x \approx l_{0x}/\lambda = 3000/80 = 37.5$ mm。
- **试选截面**：双角钢 2L100×63×8（T 型组合），$A = 2500$ mm²、$i_x = 32$ mm、$i_y = 46$ mm。
- **算长细比**：$\lambda_x = 3000/32 \approx 94$、$\lambda_y = 6000/46 \approx 130$——**平面外长细比起控制**。
- **查稳定系数**：b 类截面、$\lambda = 130$、Q355，查表 $\varphi \approx 0.39$。
- **验算**：$\varphi A f = 0.39\times2500\times305\times10^{-3} \approx 297$ kN $< N = 480$ kN——**不满足**，需加大截面（换 2L125×80×10）或在平面外增设系杆缩短 $l_{0y}$。

<span class="marginnote">算例揭示了桁架设计的两个经典「坑」：一是<strong>平面外长细比常大于平面内</strong>（$l_{0y}$ 往往等于上弦全长、$l_{0x}$ 只是节间），所以平面外常是控制；二是<strong>加大截面不如加侧向支撑划算</strong>——把 $l_{0y}$ 从 6 m 减到 3 m，$\lambda_y$ 减半、$\varphi$ 大幅回升，比换大截面省钢得多。这与《钢结构稳定》里「支撑是免费的稳定」完全一致。</span>

## 7 小结

- 钢桁架用**轴力杆件**搭出大跨结构，按外形分三角形、梯形、平行弦、拱形。
- 高跨比决定经济性：过大费料、过小杆力大，存在最优区间。
- 内力分析用**结点法/截面法/零杆判别**；上弦受压（稳定主控）、下弦受拉（强度主控）。
- 杆件按轴心受力构件设计，压杆由稳定与长细比控制，注意等稳设计。
- 挠度 $v = \sum \frac{N_iN_{i0}l_i}{EA_i}$：单位荷载法，各杆轴向变形的几何贡献。
- **节点设计**（焊接/螺栓）与**支撑体系**（横向、垂直、系杆）是桁架成为空间结构的另一半。
- 荷载上结点、桁架才纯轴力：屋面板檩条把分布荷载「收集」成结点集中力——荷载落杆身就要按拉弯压弯算。
- 压杆平面外长细比常控制：$l_{0y}$ 往往等于上弦全长——加大截面不如加侧向支撑划算，「支撑比换截面省钢」。
- 算例教训：上弦压杆稳定常是「设计瓶颈」，先加系杆再换截面，是省钢的顺序。
- 桁架挠度 = 各杆轴向变形贡献之和（$\sum N_iN_{i0}l_i/(EA_i)$），与实腹梁的 $EI$ 是两套语言、殊途同归。
- 高跨比是「高度是王」：高度大则弦杆内力小、但腹杆变长——存在使总用钢量最小的最优高度。
- 上弦受压（稳定主控）、下弦受拉（强度主控）——上下弦不能「一视同仁」，是初学者最易犯的错。
- 零杆判别先消零杆再算，事半功倍——静定桁架手算的第一招，省一半工作量。

在下一节，我们看桁架的「亲戚」——**门式刚架**：厂房最常用的轻钢骨架怎么设计？

File: docs/posts/engineering/computational-materials/calphad-phase-diagram.md
---
title: 相图计算 CALPHAD
date: 2026-08-07
---

# 相图计算 CALPHAD

<div class="epigraph">
<p>热力学是唯一一个我认为永远不会被推翻的物理学理论。</p>
<footer>—— 阿尔伯特 · 爱因斯坦（Albert Einstein）</footer>
</div>

<div class="article-byline">
<p>第六级 · 计算材料学与材料基因组 ｜ Lukas, Fries, Sundman《计算热力学：CALPHAD 方法》第1、5、6章 ｜ 2026-08-07</p>
</div>

## 为什么从 CALPHAD 开始

DFT 算的是 0 K 的静态能量，工程材料却活在几百度到上千度的合金世界里：铸造、焊接、热处理、服役，每一步都取决于「在某个成分、某个温度下，体系处于哪些相」。**CALPHAD（CALculation of PHAse Diagrams）**用 Gibbs 能量模型把实验与计算数据统一进热力学数据库，让计算机预测任意多元成分的相平衡。它是工业界应用最广的计算热力学工具——从航空合金到不锈钢，牌号设计都靠它。

CALPHAD 的起源要追溯到 1958 年：Larry Kaufman 与合作者在把热力学模型用于相图计算的早期工作，随后 Kaufman 在 1970 年正式提出 CALPHAD 这个名字与「用计算补实验」的愿景。到 1985 年首届 CALPHAD 会议召开时，它已经从「几个人的兴趣」长成「国际学界公认的方法」。**今天的航空发动机单晶叶片、汽车轻量化铝合金、核电用钢，成分设计背后几乎都站着 CALPHAD 数据库。**

为什么材料界需要 CALPHAD 而不是「查实验相图」？因为实验相图只能覆盖「已经做过实验的成分—温度区」，而合金设计常常要跳到「没做过实验的区域」——新成分、新温度、多元组合。CALPHAD 的承诺正是：**用一套参数化的热力学模型，把实验数据的「影响半径」延伸到未测区域**。这是「预测」二字在这门学问里的真正含义。

本讲在专题里的位置也清晰：上一篇《分子动力学》给的是原子尺度的动力学参数，本讲把它们所在的「热力学舞台」——相、相界、相分数——系统化；而下一篇《相场模拟》又会把本讲的 Gibbs 能数据搬进空间，演化微结构。**CALPHAD 是原子尺度与介观尺度之间的热力学枢纽。**

<span class="marginnote">Lukas、Fries、Sundman 三人是 CALPHAD 学界核心人物，Sundman 更是 Thermo-Calc 软件的主要作者之一。这本书第6章「评估方法学」被作者自己称为全书枢纽，第9章的案例研究则是初学者从已知体系入门的最佳通道。</span>

## 1 CALPHAD 的核心思想

CALPHAD 的思路可以概括为三步：**建模 → 评估 → 预测**。

**建模**：对体系里每个相（fcc、bcc、液体……）写一个 Gibbs 能量函数 $G(T, x)$，其中 $x$ 是成分、$T$ 是温度。

**评估（assessment）**：用实验测得的相界、活度、热容、混合焓，以及 DFT 计算的 0 K 总能，反推 Gibbs 函数里的参数，使模型同时满足全部数据。

**预测（prediction）**：一旦参数定好，就用**平衡条件**（每个元素在各相中的化学位相等）外推：二元参数外推多元、已有数据外推未测区，算出整张相图、热力学性质与相分数。

**重点：CALPHAD 不是「从第一性原理算相图」，而是「用统一的热力学模型融汇实验与计算数据」**——这是它与 DFT 最本质的分工。DFT 给 0 K 能量，CALPHAD 负责把有限温度、混合熵、相平衡这些真实工程问题接住。

这个分工还解释了本专题的一个整体顺序：先有 DFT（第二篇）打地基，再有 CALPHAD（本讲）把地基抬高到「温度与相」的层面。**没有 DFT，CALPHAD 数据库就只能全靠实验，覆盖的体系会稀疏得多；没有 CALPHAD，DFT 的 0 K 能量也到不了工厂的热处理车间。**两者是互相成全的关系。

为什么要用「评估」而非「纯计算」？因为 0 K 的能量只够判断「绝对零度谁更稳」，而真实相图被有限温度的自由能竞争统治：混合熵、振动熵、磁熵都在温度升高后开始唱主角。**实验相界点与 DFT 能量各补一块盲区，CALPHAD 正是把两者缝成一张完整相图的那根针。**

评估还有个现实层面的原因：**实验相图点通常带误差，且相互之间可能矛盾**（不同课题组的测量、不同纯度样品）。评估过程用最小二乘把这些「带噪的观测」统一进一个热力学自洽的模型，等于做了一次「有物理约束的统计平均」——这比任何单点测量都更可靠。

## 2 公式解析：Redlich–Kister 超额 Gibbs 能

溶液相的 Gibbs 能写为理想混合项加超额项。二元溶液：

$$
G = x_A G_A^\circ + x_B G_B^\circ + RT(x_A \ln x_A + x_B \ln x_B) + x_A x_B \sum_{\nu} L_\nu (x_A - x_B)^\nu
$$

拆四步：

- **第一项 $x_A G_A^\circ + x_B G_B^\circ$**：纯组元的参考 Gibbs 能按成分加权，代表「未混合」的状态。
- **第二项 $RT(x_A \ln x_A + x_B \ln x_B)$**：理想混合熵项，$R$ 是气体常数，对数来自混合的排列数——它保证稀溶液极限的正确行为。
- **第三项（求和）**：**超额 Gibbs 能（excess Gibbs energy）**，用 Redlich–Kister 多项式描述真实溶液对理想的偏离。$\nu=0$ 是正则参数 $L_0$，$\nu=1$ 是亚正则 $L_1$，阶数越高越能拟合复杂的非对称相图。
- **物理直觉**：$L_\nu$ 为负表示形成溶液放热、倾向混合（有化合物或固溶体稳定），为正表示同种原子更「抱团」（倾向分层、出现溶解度间隙）。温度依赖通常写作 $L = a + bT$，$a$ 是焓贡献、$b$ 与熵贡献相关。

这套多项式是 CALPHAD 的主力语言，几乎每个固溶体相（fcc 铜基、bcc 铁基合金）的数据库参数都长这样。一个完整数据库里，同一元素还同时出现在多个相模型里（fcc 的 Al、bcc 的 Al、液体的 Al……），各相的参考态必须严格一致，否则相平衡计算会得出荒谬的「能量差」。为什么选多项式而不是其他函数？因为它在热力学上**结构良好**：既保住了两端纯组元的极限正确性，又通过幂次递推提供了足够的形状自由度，还容易加进三元、四元的额外交叉项——**CALPHAD 数据库的「可拼接性」就来自这套语言的规则统一。**

一个容易忽略的点：**$L_\nu$ 的个数不能乱加**。多项式阶数越高、拟合越灵活，但参数越多、外推越不可控——一个「拟合得很漂亮但物理荒谬」的评估，比「拟合一般但物理干净」的更危险。所以评估者遵循「**尽量少的参数、满足全部数据**」的奥卡姆原则，这也是区分专业数据库与「凑出来的模型」的分界线。

## 3 子格模型：从固溶体到化合物相

单一格点无法描述金属间化合物。以 Ni–Al 的 $\ce{Ni3Al}$（γ′相）为例，它有两个晶格位置：Ni 位与 Al 位。**子格模型（sublattice model）**把每个位置当作一个「格点」，允许占据率变化，写成 (Ni,Al)$_3$(Ni,Al)$_1$ 形式，Gibbs 能里再叠加每格点的位形熵。

这套模型的威力在于统一：它能从纯金属一直描述到整条固溶线，还能自然处理有序—无序转变（γ/γ′ 的界内界外有序度由占据率自动给出）。Lukas 书第5章用整整一章讲 Gibbs 能模型，第9章的 $\ce{Al-Ni}$ γ/γ′ 评估就是它的经典示范。<span class="marginnote">第5.8 节专讲子格建模；第9.5 节用 Al–Ni 体系完整演示 γ/γ′ 相怎么被建模与评估——从纯金属到相界到有序度，一个模型全包。</span>

子格模型还演化出一系列变体：**离子液体模型**（把带电格位与空位一起建模，处理氧化物熔渣）、**间隙子格**（碳、氮这类小原子住进间隙位）。正因为它能同时容纳替代位、间隙位、空位与有序化，它才能从简单的二元系一路描述到含十几组元的多主元高熵合金——**数据库的「家谱」越厚，能描述的真实材料就越复杂。**

这里值得多写一笔**位形熵**的物理：子格模型里「某元素占据某格位的概率」直接进入熵项，所以它天然能算「有序度随温度的变化」——温度升高，Ni 位上的 Al 越来越多（有序度下降），直到有序相溶解。**一次平衡计算就能给出有序度曲线**，这正是 Al–Ni 体系里 γ′ 相在服役温度下「会不会溶解」这类工程问题能直接回答的原因。

另一个实用的推论：**子格模型能直接给出「相分数 vs 温度」曲线**——热处理时想要「析出相占多少、基体剩多少」，CALPHAD 一次平衡计算就给出答案，不必每个温度点去做实验。这条曲线是热处理的「操作说明书」，也是本专题下一篇《相场模拟》的初始条件。

## 4 相平衡、评估流程与数据库

有了各相 Gibbs 能，相平衡就是**在给定总成分下，把各相分数按公切线（common tangent）分配使总 Gibbs 能最小**——凸包思想的热力学版本：化学位相等对应公切线相切，相分数由杠杆定律决定。Thermo-Calc、PANDAT、FactSage、OpenCalphad 等软件把这个最小化过程做成黑箱接口，用户只需查询。

一次完整的**评估（assessment）**流程是 CALPHAD 的看家手艺：

1. 收集该体系的实验数据：相界点、热容、活度、混合焓，以及 DFT 的 0 K 能量。
2. 为每个相选择模型并**赋值初始参数**——好的初值决定优化能否收敛。
3. 用最小二乘优化（Thermo-Calc 的 PARROT 模块、BINGSS）调整参数，使计算与全部数据同时吻合。
4. 检查结果：计算的相图、热力学量是否合理，是否与已知第三元一致。
5. 发布评估结果，并入数据库供外推使用。

<span class="marginnote">Lukas 书第6章「如何做评估」特别强调：<strong>评估不是一次性的数学拟合，而是反复「建模—拟合—检查—修正模型」的迭代</strong>。模型选错了（比如把有序相当成无序固溶体），拟合再漂亮也是错的——评估者必须懂热力学，软件只是工具。</span>

数据库是 CALPHAD 的「活教材」：商业库如 TCFE（铁基）、TTT 系列按体系维护；SGTE 提供纯元素单质数据；还有大量以文献形式发表的评估体系。<span class="marginnote">DFT 正在改变数据库的供给：Lukas 书第3章专讲「第一性原理与热力学性质」，第9.3 节用 Re–W σ 相展示了「用第一性原理数据补实验盲区」的经典案例——计算与实验在 CALPHAD 里合流。</span>

值得一提的还有**开源数据库的兴起**：OpenCalphad 提供开源软件与配套数据，让没有商业授权的团队也能做 CALPHAD 计算。这正呼应本专题《开放数据库》一篇的精神——热力学数据也从「闭门专利」走向「公共资产」，让更多研究者参与评估与共享。

**辨析｜易错点：** CALPHAD 的外推在远离数据区时可能严重失真——二元参数外推到三元、四元时，若缺乏三元实验点，预测的相界可能偏差很大。数据库的「适用范围」必须写进结论，这是工程上最常见的翻车点。

评估的「质量分级」也值得了解：一个评估刚完成时，其参数只对「评估用过的数据区」负责；随着更多三元、四元数据加入，早期参数会被反复修正，数据库版本也因此持续更新。**「查数据库」不等于「查终版答案」——要记住你查的是哪个版本、覆盖到什么程度，工程报告里必须写清数据库来源与版本。**

## 5 CALPHAD 与多尺度金字塔的接口

CALPHAD 在整条流水线里扮演「热力学仲裁者」的角色：

**向上游接**：DFT 给 0 K 能量、声子计算给有限温度修正，CALPHAD 把它们和实验一起揉进 Gibbs 能——让第一性原理数据第一次有了「温度」这个维度。

**向下游给**：CALPHAD 输出的相分数、相组成、扩散数据，是相场模拟（第五篇）的驱动输入；时效热处理、凝固路径、焊接热影响区的分析都直接消费它的相图与相分数结果。

**向应用给**：工业牌号设计的「成分窗口」、工艺参数的「温度窗口」，本质都是 CALPHAD 相图上的可行域。所谓「合金设计」，很大程度是「在相图上找一块各相组合恰到好处的区域」。

<span class="marginnote">一个具体的工程例子：含铜钢的析出强化，就是靠 CALPHAD 算出铜在 α-Fe 里的溶解度窗口与过饱和驱动力，再指导热处理制度让纳米铜析出相长到合适的尺寸。相图上的一个成分点，落到工厂里就是一套工艺参数。</span>

**重点：CALPHAD 是「静态热力学」与「动态演化」之间的转换器。** 它自己不算微结构演化，但为算演化的人提供热力学势；它自己不算性能，但为算性能的人提供相组成。少了它，多尺度金字塔的上层（相场、CPFEM）就缺了「热力学正确」的燃料。

再往上游看，CALPHAD 还反过来给 DFT 提需求：评估时若发现「这个相的实验数据太少」，就会驱动研究者去补做 DFT 或实验——**数据库不仅是消费端，也是需求端**。这种「评估发现问题 → 定向补算 → 回填数据库」的循环，正是本专题《材料基因组》一篇所讲的闭环在热力学里的具体形态。

CALPHAD 还有一项「幕后」工作常被忽略：**扩散数据库（mobility database）**。除了 Gibbs 能，数据库还存扩散系数的成分—温度依赖，供 DICTRA 这类模拟算扩散控制的相变动力学。也就是说，CALPHAD 提供的不仅是「哪相稳」，还有「相变多快」——**这是它连接静态相图与动态微结构演化的另一条腿。**

## 6 小结

- CALPHAD = **建模 + 评估 + 预测**，用统一 Gibbs 能模型融汇实验与 DFT 数据。
- Redlich–Kister 超额 Gibbs 能是固溶体相的标准语言，**$L_\nu$ 的符号决定混合倾向**。
- 子格模型把有序相、金属间化合物纳入同一框架，覆盖从纯金属到固溶线。
- 相平衡 = **总 Gibbs 能最小**，软件把凸包/公切线最小化做成查询接口。
- 评估是「建模—拟合—检查」的迭代手艺，**模型选错则拟合再美也错**。
- 外推是双刃剑：数据库适用范围必须随结论一并声明。
- CALPHAD 是「静态热力学」与「动态演化」之间的转换器，为相场与性能计算供能。
- 扩散数据库（mobility）让 CALPHAD 不仅能答「哪相稳」，还能答「相变多快」。
- 开源数据库与工具（OpenCalphad）正在让热力学数据走向公共资产。
- 参考态一致性是数据库的「宪法」：**同一元素在所有相模型中的参考态必须严格对齐**。

在下一节，我们从「相在哪」走向「相如何演化」：用相场方法模拟凝固与析出的微结构生长——这就是**相场模拟**。
