Repository: xhongduo-tech/xhongduo-tech.github.io

# 徐鸿铎的大模型研究笔记

VitePress技术博客，围绕大模型原理、推理算法与服务系统、训练后训练、评测复现与实践项目组织。源码在source分支，GitHub Actions构建后通过官方Pages artifact流程部署，同时替换main分支的生成文件镜像。站点为 https://xhongduo-tech.github.io/ 。

## 目录

- docs/foundations：模型、概率、张量与训练基础。
- docs/inference：解码、MTP、DSpark、DeepInfer及推理系统地图。
- docs/training：数据、SFT、LoRA、偏好优化与RL路线。
- docs/evaluation：质量、系统指标和复现规范。
- docs/projects：部署、微调、后训练项目任务与后续报告。
- docs/articles：正式博文，只有article且published进入文章索引。
- docs/writing：写作方法与文章模板。
- drafts：未公开草稿。
- docs/.vitepress：配置、主题与内容索引。

## 本地运行

```sh
npm ci
npm run docs:dev
npm run docs:check
npm run docs:build
```

构建输出在docs/.vitepress/dist。数学与Mermaid使用本地构建支持，搜索采用本地索引；不依赖站外搜索账号。

File: docs/posts/engineering/inorganic-nonmetallic-materials/sintering-mechanisms-densification-kinetics.md
---
title: 烧结机理与致密化动力学
date: 2026-08-07
---

# 烧结机理与致密化动力学

<div class="epigraph">
<p>陶工赋予形态，火焰赋予灵魂。</p>
<footer>—— 日本陶艺谚语（Japanese pottery proverb）</footer>
</div>

<div class="article-byline">
<p>第六级 · 无机非金属材料工程（陶瓷/玻璃/水泥） ｜ Kingery《Introduction to Ceramics》§10 烧结 + 陆佩文《无机材料科学基础》§6 ｜ 2026-08-07</p>
</div>

## 为什么从烧结开始

相图告诉我们「烧到某温度该得到什么物相」，但陶瓷制品不是一块块长出来的——它是先被压成一堆松散粉体，再在高温下**烧结（sintering）**成致密块体。把一堆面粉似地松散的陶瓷粉，变成坚硬致密、能磨能切的器件，这中间的关键一步就是烧结。<span class="marginnote">烧结是把粉末体加热到低于熔点、高于其再结晶温度的工艺，依靠原子扩散使颗粒相互粘连、孔隙收缩。它与「熔铸」的本质区别在于：不经过液相熔化，靠固态传质致密——所以难熔陶瓷（如 `SiC`、`Si3N4`）只能靠烧结成型，无法熔化铸造。</span>这一节把前面学的缺陷与扩散真正用起来：缺陷让原子能动，扩散让原子搬家，而烧结就是亿万原子朝同一方向搬家、把孔隙「挤」出去的宏观过程。

## 1 什么是烧结：粉体到块体的转变

**核心概念：烧结（sintering）** 指粉末压坯在高温下通过物质迁移，使颗粒间形成连接、孔隙收缩、密度上升，最终得到致密固体的过程。<span class="marginnote">烧结与「烧成」常常混用：烧成更宽泛，泛指高温处理工艺，烧结专指其中的致密化过程。陶瓷界说「素烧」「釉烧」，指的就是不同阶段的烧成。</span>

粉体压坯有两个特点决定了烧结的必要性：一是**比表面积巨大**，粉越细，表面能越高，系统处于高能态；二是**孔隙率很高**，压坯密度通常只有理论密度的 50%–65%。烧结就是让这个高能系统自发地向低能态演化。

**重点：烧结的驱动力是表面能的降低，不是温度本身。** 系统的自由能变化为 $\Delta G = \gamma_s \Delta A$，其中 $\gamma_s$ 是表面能，$\Delta A$ 是表面积减少量。颗粒越细，总表面积越大，驱动力越强——这就是「粉越细越容易烧」的根本原因。温度的作用只是**提供原子跃迁所需的能量**，让扩散足够快而已。

## 2 烧结的三阶段

烧结过程通常被划分为三个阶段，每个阶段的显微组织特征不同：

**初期（initial stage）**：颗粒接触点开始长出「颈」（neck），把相邻颗粒焊起来。颈部形成很快，但收缩很小（约 1%–3%）。此时颗粒仍可辨认，孔隙仍然连通。<span class="marginnote">「颈」是烧结的起点：两个球相切处，原子向接触点迁移，接触点长粗成哑铃状的颈部。颈部一长，颗粒之间的接触面积就从点变成面，强度开始建立。</span>

**中期（intermediate stage）**：颈部继续长大，颗粒间形成连续的孔隙通道网络，孔隙在晶粒交界处收缩成「孔道」。这个阶段收缩最剧烈，密度从约 65% 上升到约 90%，晶粒也开始长大。

**末期（final stage）**：连通孔隙断裂成封闭的孤立气孔，气孔逐渐缩成球状，靠晶界扩散缓慢消失。末期密度增长很慢，晶粒长大显著——这也是最容易出现「异常晶粒长大」（几个大晶粒吞并周围小晶粒）的时期。

**辨析｜易错点：** 密度不是烧结唯一的指标。烧结同时进行「致密化」（密度上升）与「晶粒长大」（晶粒尺寸上升）两个过程。想获得高强度陶瓷，希望致密化充分而晶粒细小；但晶粒长大恰恰在末期最猛。所以「烧结过头」——保温太久或温度过高——会让晶粒粗化、性能反而下降。**烧得好不是烧得久，而是让致密化与晶粒长大赛跑时致密化先到终点。**

## 3 传质机制：原子走哪条路

烧结的核心问题是：物质通过哪条路径搬到颈部？按是否导致颗粒中心靠近（即是否致密），传质机制分两大类：

**致密化机制（densifying）**——把物质从颗粒内部搬走，让两个颗粒中心靠拢、孔隙收缩：

**晶格扩散（lattice / volume diffusion）**：原子通过晶粒内部扩散到颈部。
**晶界扩散（grain boundary diffusion）**：原子沿晶界快速扩散，是最有效的致密化通道。
**黏性流动（viscous flow）**：玻璃态或含液相时，整个颗粒像黏稠液体一样变形贴合。

**非致密化机制（non-densifying）**——只把物质从颗粒表面搬到颈部表面，颗粒中心不靠近：

- **表面扩散（surface diffusion）**：原子沿颗粒表面迁移，长颈但不收缩。
- **蒸发–凝聚（evaporation–condensation）**：物质汽化后在颈部重新凝结。

<span class="marginnote">为什么表面扩散不收缩？它只是把颗粒「肩部」的物质搬去「颈部」，像在沙堆上把沙子从坡顶推到坡底，整体体积不变，颗粒中心距不变——所以密度不升。工业上常见「颈长了但坯体不收缩」，多半就是表面扩散或蒸发–凝聚在主导。</span>

**重点：能不能致密，取决于占主导的机制。** 细粉、高温、晶界干净时，晶界扩散与晶格扩散占优，致密化顺利；反之若表面扩散占优，就会出现「长颈不收缩」的假烧结。这正是为什么**烧结必须选择合适的粒度、温度与气氛**——它们共同决定了哪条扩散路径占优。把主要机制按传质通道归纳成一张表：

| 机制 | 传质通道 | 对致密度的贡献 |
| --- | --- | --- |
| 晶格扩散 | 晶粒内部 | 高 |
| 晶界扩散 | 晶粒边界 | 最高（最快的致密化通道） |
| 表面扩散 | 颗粒表面 | 无（只长颈不收缩） |
| 蒸发–凝聚 | 气相 | 无 |
| 黏性流动 | 液相 / 玻璃相 | 高 |

## 4 固相烧结与液相烧结

按烧结过程中是否存在液相，烧结分为两大类：

**固相烧结（solid-state sintering）**：全程没有液相，依靠固态扩散致密。优点是成分纯净、晶粒可控；缺点是温度高、速度慢。高纯氧化铝、`SiC` 等难烧结材料走这条路，往往要 1600–2000 ℃。<span class="marginnote">固相烧结的「三高」让工艺成本高昂，于是工程师们引入第二相——但注意，少量杂质或添加物即使不形成液相，也能通过改变空位浓度加速扩散。这就是后面提到的「掺杂」思路的另一种用法。</span>

**液相烧结（liquid-phase sintering）**：利用成分在共晶温度附近形成少量液相。液相润湿颗粒，靠**毛细管力**把颗粒拉拢，同时提供**溶解–析出（solution–precipitation）**通道：小颗粒溶解，大颗粒长大（Ostwald 熟化）。液相烧结速度快、温度低，是多数工业陶瓷的实际路线——硬质合金 `WC–Co`、氮化硅、部分氧化铝都是它的代表。

**辨析｜易错点：** 液相烧结≠玻璃烧结。玻璃烧结（viscous sintering）是整体在黏流态下靠表面张力收缩，产物无晶界；液相烧结只是颗粒间有一薄层液相，颗粒本身仍是晶体，液相往往在冷却后变成晶间玻璃相。两者机理不同，产物结构也不同，不能混为一谈。

### 烧结工艺的工程控制

烧结是一场「温度–时间–气氛–原料」四重奏，工程上每个旋钮都有讲究：

- **温度与时间**：温度越高扩散越快，但过头会晶粒粗化（见第 2 节）；保温时间同理，要按致密化速率曲线找「拐点」——多数陶瓷在致密化后期进入平台期，继续保温只长晶粒不增密度。
- **升温速率**：升温过快会让表面先致密、把内部气孔「关进笼子」，反而堵死排气通道；慢速升温则费时费能，两者之间需要平衡。
- **气氛**：`Al2O3` 在氢气或真空中烧结比在空气中快得多（消除气孔内气体对扩散的阻碍）；含易挥发组分的材料（如 `PZT` 中的铅）要密封或覆盖，防止成分损失。
- **掺杂**：微量添加物改变空位浓度或形成晶界第二相，如 `Al2O3` 掺 `MgO` 抑制晶粒长大、`Si3N4` 掺 `Y2O3`/`Al2O3` 诱导液相烧结。

**辨析｜易错点：** 烧结温度不等于熔点附近。固相烧结通常发生在材料熔点 $T_m$ 的 0.5–0.9 倍（绝对温度）区间，难熔陶瓷烧结温度虽高，但远低于熔化。**别把「烧不熟」的锅全甩给温度**——粒度、团聚、气氛、升温速率与保温时间同样决定致密度，温度只是其中一个旋钮。

## 5 公式解析：Kuczynski 颈部长大方程

定量描述烧结初期颈部生长的经典公式由库钦斯基（J. Kuczynski）在 1949 年给出。设颈部半径为 $x$，颗粒半径为 $r$，时间为 $t$，通用形式为：

$$
\left(\frac{x}{r}\right)^n = \frac{K(T)}{r^m}\, t
$$

拆成三步理解：

- **第一步，认变量**：$x/r$ 是**相对颈部尺寸**，无量纲；$K(T)$ 是包含扩散系数、表面能、温度的速率常数（随温度指数上升，服从 Arrhenius 规律）；$m$ 是依赖机制的指数。
- **第二步，看指数 $n$**：不同传质机制给出不同的 $n$，这是识别机制的「指纹」：

| 传质机制 | $n$ | 是否致密 |
| --- | --- | --- |
| 黏性流动 | 2 | 是 |
| 蒸发–凝聚 | 3 | 否 |
| 晶格扩散 | 5 | 是 |
| 晶界扩散 | 6 | 是 |
| 表面扩散 | 7 | 否 |

- **第三步，做实验**：同一温度下做两组烧结实验，测不同时刻的 $x/r$，用 $\log(x/r)$ 对 $\log t$ 作图，斜率就是 $1/n$。由此判断实际主导机制，进而决定改粒度还是改温度、改气氛。**这是烧结研究最基础、最常用的定量手段。**

**辨析｜易错点：** Kuczynski 方程只适用于**烧结初期**（$x/r \lesssim 0.3$），中晚期颈部已非球面几何，公式失效。此外它假设颗粒是理想球体、单一机制主导，真实粉体往往多机制并行。所以这张图的经验价值大于数值精度——它告诉我们「趋势与机理」，而不是「精确的颈部尺寸」。

## 6 小结

- **烧结**是粉体在低于熔点的温度下依靠原子迁移致密化的过程，驱动力是**表面能降低** $\Delta G = \gamma_s \Delta A$，粉越细驱动力越强。
- 烧结分**初期（长颈）、中期（孔道收缩）、末期（闭孔消除）**三阶段；致密化与晶粒长大并行，需防止「烧过头」。
- 传质机制分**致密化**（晶格扩散、晶界扩散、黏性流动）与**非致密化**（表面扩散、蒸发–凝聚）两类，后者长颈不收缩。
- 液相烧结靠毛细管力与溶解–析出快速致密，但产物含晶间玻璃相，与玻璃烧结机理不同。
- **Kuczynski 方程** $(x/r)^n = K(T)t/r^m$ 用指数 $n$

File: docs/posts/engineering/inorganic-nonmetallic-materials/structural-ceramics.md
---
title: 结构陶瓷（氧化物/氮化物/碳化物）
date: 2026-08-07
---

# 结构陶瓷（氧化物/氮化物/碳化物）

<div class="epigraph">
<p>材料的历史，就是文明的历史。</p>
<footer>—— 材料学界常引名言（a common maxim in materials science）</footer>
</div>

<div class="article-byline">
<p>第六级 · 无机非金属材料工程（陶瓷/玻璃/水泥） ｜ Kingery《Introduction to Ceramics》§14 + Barsoum《Fundamentals of Ceramics》§12 结构陶瓷 ｜ 2026-08-07</p>
</div>

## 为什么从结构陶瓷开始

前面六节是陶瓷的「底层操作系统」：结构、缺陷、相图、烧结、粉体与成型。从这一节起，我们把这些知识编译成「应用程序」——具体的陶瓷材料家族。陶瓷按用途分成两大阵营：**结构陶瓷**以承受力、热、磨损为己任，靠硬、耐磨、耐高温、耐腐蚀吃饭；**功能陶瓷**则以电、磁、声、光为业，靠介电、压电、铁电、磁性等物性立身。<span class="marginnote">结构陶瓷的「结构」二字沿袭自 structural materials（承力材料）：金属、陶瓷、聚合物三大结构材料里，陶瓷最硬、最耐高温、最抗腐蚀，也最脆——这「最脆」是下一节力学性能的主角。</span>这一节认识结构陶瓷的主力四将：氧化铝、氧化锆、碳化硅、氮化硅，并弄懂陶瓷工程师如何用「相变增韧」对抗脆性。

## 1 结构陶瓷的定位：以力与热为业的陶瓷

**核心概念：结构陶瓷（structural ceramics）** 指以力学性能（强度、硬度、韧性、耐高温、耐磨）为首要指标的工程陶瓷。它们共同的招牌是：**硬、耐高温、耐腐蚀、密度比金属轻**；共同的软肋是：**脆、难加工、对缺陷敏感**。

结构陶瓷为什么重要？因为金属的上限是熔点——涡轮叶片到 1000 ℃ 就濒临极限，而 `SiC`、`Si3N4` 在 1300 ℃ 以上仍能保持强度。陶瓷把「耐热」这个金属做不到的事做成了主业。<span class="marginnote">发动机热端的「陶瓷化」是航空与能源工业的百年梦想：把 `Si3N4` 或 `SiC` 用在燃气轮机叶片，可直接提高工作温度、提升效率，省去复杂的气冷结构。难点在脆性与可靠性——这正是结构陶瓷至今仍在攻克的核心。</span>

## 2 氧化物结构陶瓷：氧化铝与氧化锆

### 氧化铝（`Al2O3`）

**氧化铝**是产量最大、应用最广的结构陶瓷，以 α-刚玉型结构为终态。它的特点：莫氏硬度 9（仅次于金刚石）、弹性模量高、电绝缘、化学稳定、生物相容。<span class="marginnote">莫氏硬度 9 是什么概念？莫氏硬度表里，滑石 1、石英 7、刚玉（即 α-氧化铝）9、金刚石 10。`Al2O3` 差不多是自然界第二硬的材料——所以它既是高档磨料，又是耐磨衬里的首选。</span>

典型应用：火花塞绝缘体、陶瓷刀、耐磨管道内衬、装甲、人工髋关节球头、电子基板。<span class="marginnote">单晶氧化铝就是蓝宝石与红宝石：掺 `Cr3+` 的红宝石曾是人类第一台激光器的工作介质，掺 `Ti3+` 的蓝宝石是超快激光的核心增益介质——结构陶瓷与光学在这里重叠。`Al2O3` 的人工关节球头服役寿命可达数十年，靠的是它与人体组织优异的化学相容性。</span>

烧结工艺：高纯 `Al2O3` 约 1600 ℃ 固相烧结，常掺少量 `MgO` 抑制异常晶粒长大、帮助消除残余气孔。

### 氧化锆（`ZrO2`）

**氧化锆**是陶瓷界的「韧王」，靠的不是强度而是**断裂韧性**。它有三种晶型：

单斜相（monoclinic）：室温至约 1170 ℃ 稳定
四方相（tetragonal）：约 1170–2370 ℃ 稳定
立方相（cubic）：约 2370 ℃ 以上至熔点

纯 `ZrO2` 冷却经过 1170 ℃ 时，四方相会转变成单斜相，伴随约 3%–5% 的体积膨胀——相变产生巨大内应力，导致纯 `ZrO2` 烧结件冷却时自行碎裂。**所以纯氧化锆几乎无法直接使用，必须「稳定化」。**

**核心概念：稳定化（stabilization）**。掺入 `Y2O3`、`CaO`、`MgO` 等，把高温的四方或立方相"锁"到室温。于是有了两类著名材料：**Y-TZP**（钇稳定四方氧化锆多晶）与 **Mg-PSZ**（镁稳定部分稳定氧化锆）。Y-TZP 的断裂韧性可达 10 MPa·m^(1/2) 以上，是普通陶瓷（约 3–5）的两三倍。

典型应用：陶瓷刀、牙科全瓷冠、人工关节、光纤连接器套管、磨球。

除了单独使用，氧化锆还被用来「增韧别人」：在 `Al2O3` 基体中弥散 10%–20% 的 `ZrO2` 颗粒，得到 **ZTA（氧化锆增韧氧化铝）**，断裂韧性从 3–5 提到 6–8 MPa·m^(1/2)，同时保留氧化铝的硬度与耐磨——这是结构陶瓷「取长补短」的经典配方，广泛用于刀具、耐磨衬里与装甲。

除了韧性与强度，结构陶瓷的选材还要看**加工性**：陶瓷硬度高，只能靠金刚石磨削、超声加工等手段成形，形状越复杂加工成本越高、越容易引入表面缺陷。所以结构陶瓷设计的原则是「形状尽量简单、公差尽量宽松」——把烧成后的加工量压到最小，既省钱又少引入裂纹源。

## 3 非氧化物结构陶瓷：碳化硅与氮化硅

### 碳化硅（`SiC`）

`SiC` 以强共价键结合，是结构陶瓷里的「硬度与导热冠军」：莫氏硬度 9.5，热导率约 120–270 W/(m·K)（接近金属），高温强度保持好，且在氧化气氛中表面生成致密 `SiO2` 膜自我保护——**抗氧化性极佳**。<span class="marginnote">`SiC` 的抗氧化秘诀是「以毒攻毒」：它氧化生成的 `SiO2` 像一层铠甲紧紧贴住表面，阻止氧气继续侵入。所以 `SiC` 能在 1500 ℃ 空气中长期使用，是加热元件、热交换器的材料。</span>

典型应用：碳化硅装甲、磨料、加热元件、热交换器、碳陶刹车盘、功率半导体（`SiC` MOSFET 衬底——这是它从结构陶瓷跨界到电子器件的明星应用）。

加工难点：共价键强、自扩散系数极低，纯 `SiC` 极难烧结。工程上用三条路：加烧结助剂（硼+碳）固相烧结、反应烧结（硅渗透）、液相烧结。

### 氮化硅（`Si3N4`）

`Si3N4` 是结构陶瓷的「综合性能之王」：强度高、断裂韧性好（约 6–8 MPa·m^(1/2)）、热膨胀系数低、**抗热震性极佳**、高温下保持强度。<span class="marginnote">抗热震能力 = 耐温度骤变不裂的能力，取决于「强度高 + 热膨胀小 + 热导高」的组合。`Si3N4` 三项都不错，所以它敢直接承受发动机点火的瞬间升温——这是 `Al2O3` 不敢想的。</span>

`Si3N4` 有两种晶型：低温的 α 相与高温的 β 相。液相烧结时 α 相溶解、β 相以针状晶析出，**针状晶互相搭接形成自增韧结构**——像微缩的钢筋混凝土，是 `Si3N4` 韧性好的微观根源。

典型应用：燃气轮机叶片与涡轮、发动机阀门、混合陶瓷轴承、切削刀具、熔炼用坩埚。

### 一表看四将

| 材料 | 硬度(Mohs) | 热导率 W/(m·K) | 抗热震 | 断裂韧性 MPa·m^(1/2) | 招牌应用 |
| --- | --- | --- | --- | --- | --- |
| `Al2O3` | 9 | ~30 | 一般 | 3–5 | 耐磨衬里、人工关节 |
| `ZrO2`(Y-TZP) | 8 | ~2 | 差 | 8–12 | 陶瓷刀、牙冠 |
| `SiC` | 9.5 | ~120–270 | 好 | 4–5 | 装甲、功率器件衬底 |
| `Si3N4` | 9 | ~30 | 极佳 | 6–8 | 燃气轮机、轴承 |

**辨析｜易错点：** `SiC` 与 `Si3N4` 常被混为一谈，其实分工不同。`SiC` 赢在硬度、导热、抗氧化，适合磨、传热、高温氧化环境；`Si3N4` 赢在强度、韧性、抗热震，适合承力、变温剧烈的场合。选材口诀：**要耐磨导热选 SiC，要承力耐热震选 Si3N4。**

## 4 增韧的密码：相变增韧

陶瓷的致命弱点是脆（下一节详解），而氧化锆给了一条革命性的出路——**相变增韧（transformation toughening）**。

原理是这样的：把 Y-TZP 中的四方相保留到室温（亚稳状态）。当裂纹尖端的高应力场扫过时，局部应力超过相变阈值，**四方相就地转变成单斜相，伴随 3%–5% 的体积膨胀**。这个膨胀在裂纹尖端周围制造出一圈**压应力区**，像一个「钳子」夹住裂纹：

1. 裂纹尖端的应力使四方相转变；
2. 体积膨胀消耗了一部分裂纹扩展的能量；
3. 膨胀产生的压应力区反向顶住裂纹，阻止它继续张开。

<span class="marginnote">相变增韧的形象比喻：裂纹像一列火车冲过来，`ZrO2` 颗粒像铁轨旁的「安全气囊」——应力一到就立刻胀开，用膨胀的力把火车顶回去。每次裂纹前进都要触发更多颗粒相变、消耗更多能量，于是韧性被大幅抬高。</span>

**重点：相变增韧的前提是「亚稳的四方相」**。四方相要恰好停留在室温、又恰好在裂纹应力下能被触发。这要求晶粒尺寸受控、稳定剂掺量精准——太稳定则不变相（没增韧），太不稳定则冷却时自己就变了（碎裂）。这就是为什么 Y-TZP 的粉体、烧结、晶粒尺寸控制如此讲究。

## 5 公式解析：氧化锆相变的热力学判据

四方相（t）与单斜相（m）之间的转变能否发生，看总自由能变化。小颗粒的相变自由能要计入表面项与应变项：

$$
\Delta G = \Delta G_{\mathrm{chem}} + \Delta G_{\mathrm{surface}} + \Delta G_{\mathrm{strain}}
$$

拆成三步理解：

- **第一步，认三项**：$\Delta G_{\mathrm{chem}}$ 是化学自由能差——在室温下单斜相更稳定，所以它通常为负（驱动 t→m）；$\Delta G_{\mathrm{surface}}$ 是表面能差——四方相表面能低于单斜相，所以表面项为正、**有利于保留四方相**；$\Delta G_{\mathrm{strain}}$ 是相变体积变化引起的弹性应变能，也为正、阻碍相变。
- **第二步，看尺度效应**：颗粒越细，比表面积越大，$\Delta G_{\mathrm{surface}}$ 越重要。当颗粒小到临界尺寸以下，表面项大到足以抵消负的化学项，$\Delta G > 0$，**四方相就能在室温被亚稳保留**。这就是「小晶粒才有相变增韧」的热力学根源。<span class="marginnote">临界晶粒尺寸是 Y-TZP 工艺的生死线：晶粒长大了，亚稳四方相消失，增韧失效；晶粒太细又降低增韧效率。工业上 Y-TZP 的最佳晶粒尺寸通常在 0.3–1 μm 量级。</span>
- **第三步，看裂纹响应**：裂纹尖端的高应力区相当于给局部加热加压，改变三项平衡，使局部 $\Delta G \lt  0$，触发相变。所以增韧材料平时稳定、裂纹来了才「启动」——这正是相变增韧被称为「应力诱导相变增韧」的原因。

**辨析｜易错点：** 氧化锆的相变增韧发生在**裂纹尖端局部**，不是整个材料在室温下就变成单斜相。若整块都变成了单斜相，那是一次破坏性的自发相变（就是纯 `ZrO2` 碎裂的原因），而不是增韧。**「可控的局部相变」是增韧，「失控的整体相变」是灾难——两者的唯一区别就是稳定化与晶粒控制做得好不好。**

## 6 小结

- 结构陶瓷以**承力、耐高温、耐磨**为业，硬与耐热是招牌，脆是软肋。
- 四大主力：**氧化铝**（最通用）、**氧化锆**（韧王）、**碳化硅**（硬度与导热冠军）、**氮化硅**（综合性能与抗热震之王）。
- `SiC`、`Si3N4` 共价键强、难烧结，需烧结助剂与液相烧结；`Si3N4` 靠 α→β 针状晶自增韧。
- **相变增韧**让 `ZrO2` 的断裂韧性翻倍：裂纹应力触发四方→单斜相变，体积膨胀产生压应力钳制裂纹。
- 相变增韧的热力学判据 $\Delta G = \Delta G_{\mathrm{chem}} + \Delta G_{\mathrm{surface}} + \Delta G_{\mathrm{strain}}$ 说明：小晶粒靠表面项把四方相亚稳保留到室温，裂纹应力到来时才触发相变。
- 结构陶瓷选材口诀：**要耐磨导热选 `SiC`，要承力耐热震选 `Si3N4`，要韧性选 `ZrO2`，要通用稳妥选 `Al2O3`。**

在下一节，我们将从承力的结构陶瓷转向换能的功能陶瓷——介电、压电、铁电与磁性，看钙钛矿如何把电与力互译。

File: docs/posts/engineering/instrumentation/sensors-rcl-piezoelectric.md
---
title: 传感原理（电阻、电容、电感、压电式传感器）
date: 2026-08-07
---

# 传感原理（电阻、电容、电感、压电式传感器）

<div class="epigraph">
<p>所谓传感器，就是把世间万物的运动，翻译成电路听得懂的语言。</p>
<footer>—— 传感器设计者手记</footer>
</div>

<div class="article-byline">
<p>第六级 · 仪器科学与技术 ｜ 《传感器原理》 电阻/电容/电感/压电式传感器 ｜ 2026-08-07</p>
</div>

## 为什么从 R、L、C 与压电式传感器开始

上一节的误差理论告诉我们，测量的功夫在「把物理量变成电学量」这一步是否可靠。而这一步的载体就是**传感器**。本节聚焦四大参量型与发电型家族的典型代表——**电阻式、电容式、电感式、压电式**。它们构成了工业测量中最庞大的传感器群体，从称重、测力到振动、加速度，几乎无远弗届。<span class="marginnote">按能量转换分，电阻/电容/电感式属于<strong>参量型</strong>（把被测量变成 R、C、L 的变化，需要外部激励），压电式属于<strong>发电型</strong>（自身产生电荷，不需激励）。这个二分法决定了下游电路的设计——参量型要配电源与电桥，发电型要配高阻放大。</span>

## 1 电阻式传感器

电阻式传感器把被测量转换成**电阻值的变化**，主要有三类：

**电位器式**：滑动触点改变接入电阻的长度。结构简单、输出大，但存在触点磨损与分辨力受限的缺点，多用于位移、角度的大行程测量——例如液位计浮子、仪表指针的位置反馈，精度要求不高但要求可靠。

**应变式**：利用**应变电阻效应**，导体受拉变长变细，电阻增大：

$$\frac{\Delta R}{R} = K\,\varepsilon$$

金属丝应变片 $K \approx 2$，半导体应变片（压阻效应）$K$ 可达 100 以上但温漂大。应变片必须粘贴在弹性元件上使用，测的是**表面的应变**，力的测量链路是「力 → 弹性元件应变 → 应变片电阻变化 → 电桥电压」。<span class="marginnote">应变式的完整工程细节——电桥接法、温度补偿、弹性元件设计——已在本专题《弹性元件》与《信号调理电路》两节展开，本节不再重复，只立住「应变电阻效应」这一物理核心。</span>

**热电阻式**：利用金属电阻随温度变化，如铂电阻 Pt100（0 ℃ 时 100 Ω）。温度系数的正负与大小决定了材料选择——铂稳定、铜便宜、镍灵敏度高。

## 2 电容式传感器

电容式传感器基于平行板电容公式：

$$C = \frac{\varepsilon_0 \varepsilon_r A}{d}$$

改变三个几何量就得到三种类型：**变极距型**（$d$ 变，灵敏度高、量程小）、**变面积型**（$A$ 变，线性好、量程大）、**变介电常数型**（$\varepsilon_r$ 变，用于液位、物位与湿度测量）。

**变极距型的非线性与差动结构**：$C \propto 1/d$，极距变化时输出非线性。实际采用**差动结构**——动极板夹在两固定板之间，一边极距减小、另一边增大，输出取两电容之差：

$$C_1 - C_2 = 2C_0\,\frac{\delta}{d_0}\left[1 + \left(\frac{\delta}{d_0}\right)^2 + \cdots\right]$$

小位移 $\delta \ll d_0$ 时非线性项可忽略，输出近似线性且灵敏度加倍。这就是电容传感器能用于**纳米级位移测量**的原因（见《微纳测量》），也是微动台闭环反馈的常用手段。

**易错点**：电容传感器的阻抗极高（pF 级电容），极易受杂散电容与导线分布电容干扰。测量电路必须紧贴传感器（集成在探头内），或用**驱动屏蔽**等技术消除电缆电容——这是它「原理简单、工程麻烦」的一面。

**变极距型与液位测量的工程直觉**：电容液位计把探极插入液体，液位升降改变极板间介质的 $\varepsilon_r$，电容随之变化——测的是「介质」，而非「位移」。把「位移」「介质」「面积」三类物理量都装进同一公式 $C = \varepsilon_0\varepsilon_r A/d$，正是本节想传达的核心：传感器的分类本质是「三个几何/介质自由度，谁在动」。

## 3 电感式传感器

电感式传感器把被测量转换为**电感 L 或互感 M** 的变化：

**自感式**：铁芯与线圈组成磁路，气隙变化改变磁阻从而改变电感。变气隙型灵敏度高、线性范围小，适合微位移。

**差动变压器（LVDT）**：一个初级线圈加两个反向串联的次级线圈，铁芯移动改变与两级的耦合。输出电压幅值正比于位移、相位指示方向，线性度好、无触点磨损、寿命长，广泛用于机床反馈、液压缸位置检测。<span class="marginnote">LVDT 的「差动」思想与电容差动同源：把两个对称的测量单元反向接入，共模的电源波动、温度变化在输出端相互抵消，只剩下被测量的差模信号。这一思想贯穿整个测量电路设计。</span>

**电涡流式**：线圈通高频电流，靠近导电体时在导体中感生涡流，涡流反作用于线圈使等效阻抗改变。非接触、可测高温金属表面，用于轴振动、位移、转速测量——汽轮机轴振动监测的标准方案。它的灵敏度与被测材料电导率有关，测量前需在**相同材料**上标定，这一条在工程现场最容易被忽略。

**辨析｜易错点**：自感、互感、电涡流都依赖「磁」，但机理不同：自感靠磁路气隙，互感靠耦合系数，电涡流靠导体中的感应电流。选型时先问「被测对象导不导电、表面能不能接触」，再决定用哪种。

## 4 压电式传感器

**压电效应（piezoelectric effect）**：某些晶体（石英、锆钛酸铅 PZT、压电陶瓷）受机械应力时，内部正负电荷中心相对位移，晶体表面出现**束缚电荷**，电荷量与应力成正比；反之在电场作用下晶体产生应变，即**逆压电效应**。

**石英**：天然单晶，稳定性极高、机电耦合弱，是标准与基准级应用的首选。**PZT 压电陶瓷**：人工极化，灵敏度高（$d$ 系数大），但稳定性与温度特性不如石英，是工业测振的主力。

压电传感器的输出是**电荷**，必须用高输入阻抗的**电荷放大器**或电压放大器转换：

$$u_o = \frac{Q}{C_f} = \frac{d_{33}\,F}{C_f}$$

- **第一步，认识符号**：$Q$ 为压电效应产生的电荷，$d_{33}$ 为压电常数（电荷面密度/应力，单位 $\mathrm{C/N}$），$F$ 为作用力，$C_f$ 为电荷放大器的反馈电容。
- **第二步，为什么用电荷放大器**：电荷信号极微弱且来自高阻抗源。电压放大器受电缆电容影响大，而电荷放大器用反馈电容 $C_f$ 积分电荷，输出只取决于 $Q$ 与 $C_f$，**与电缆长度无关**——这是工程上选电荷放大器的决定性理由。
- **第三步，频率特性**：压电传感器是**动态传感器**，不能测静态量——电荷会通过放大器的有限输入阻抗泄漏。它测的是「变化」，最适合振动、冲击、声发射。
- **第四步，量级直觉**：压电陶瓷的 $d_{33}$ 典型值数百 $\mathrm{pC/N}$，1 N 力产生约数百 $\mathrm{pC}$ 电荷——用 1000 pF 反馈电容可得约 0.1 V 输出，仍需前置放大才能进采集系统。

**易错点**：压电传感器的低频下限取决于输入阻抗与时间常数 $\tau = RC$。要测慢变信号必须提高输入阻抗或增大时间常数，否则信号「泄掉」，波形畸变——这与《测量系统动态特性》的一阶系统响应完全同构。

**压电加速度计**是压电家族最典型的应用：质量块经压电片固定于基座，基座随被测体加速时，质量块对压电片施力 $F = ma$，输出电荷即正比于加速度。它频响宽（几 Hz 到几十 kHz）、体积小、不需电源，是振动测试与状态监测的默认选择——汽轮机、发动机、桥梁的振动在线监测都靠它。

**逆压电效应的用途**：压电片加电场会产生变形，这构成**压电执行器**——超声清洗、喷墨打印头、压电微动台（见《微动机构》）都依赖它。测与控在压电材料上是一体两面：同一片 PZT，既当传感器又当执行器。

## 5 四大家族对比

把四种传感器的核心参数摆在一起，选型逻辑就清晰了：

| 类型 | 输出量 | 激励需求 | 典型量程 | 主要优点 | 主要缺点 |
| --- | --- | --- | --- | --- | --- |
| 电阻（应变） | $\Delta R$ | 需电桥 | 微应变级 | 精度高、可贴装 | 只能测表面应变 |
| 电容（变极距） | $\Delta C$ | 需激励 | 纳米级位移 | 分辨率极高 | 杂散电容敏感 |
| 电感（LVDT） | $\Delta M$ | 需激励 | 毫米级位移 | 线性好、无触点 | 有铁芯、频响有限 |
| 压电 | 电荷 $Q$ | 自发电 | 动态力/振动 | 频响高、不需激励 | 不能测静态量 |

**选型的总原则**：先确定被测对象是**静态还是动态**，再匹配量程与分辨力，最后考虑环境（温度、导电性、可否接触）。静态高精度选应变与电容，中程位移选 LVDT，振动与冲击选压电。<span class="marginnote">选型不是越贵越好，而是「让主要误差项落在次要位置」。压电测静态量、电容测大位移，都是把传感器的弱点顶到任务上——这类选型错误在《测量系统组成》一节会被误差预算的方法系统性排除。</span>

**集成与复合的趋势**：现代传感器已很少是「一个效应、一只器件」。MEMS 工艺把电容加速度计、压电陀螺、电阻压力膜集成到几毫米见方的硅片上（见《前沿测量技术》）；智能传感器把敏感元件、调理电路与 ADC 封进同一封装，直接输出数字信号。四大家族从「分立器件」走向「系统芯片」，但底层仍是本节这些物理效应。

## 6 公式解析：应变电阻效应再读

应变式是四类中数学最干净的，把它作为「参量型传感器」的样板再看一遍：

$$\frac{\Delta R}{R} = K\,\varepsilon$$

- **第一步，认识符号**：$\varepsilon = \Delta l / l$ 为纵向应变，$K$ 为灵敏系数。
- **第二步，物理来源**：金属受拉变长、截面变细，电阻按 $R = \rho l / A$ 同时被「拉长项」与「变细项」共同放大，总效果约是应变的两倍（$K \approx 2$）。
- **第三步，灵敏系数为何能更大**：半导体靠**压阻效应**——应力直接改变能带结构、进而改变电阻率 $\rho$，$K$ 可达 100 以上，但非线性与温漂显著。
- **第四步，工程落地**：$K$ 已知后，测出 $\Delta R/R$ 就反推出应变，再乘弹性元件刚度就得到力。整条链路的不确定度，起点就在这一步的 $K$ 标定。

## 7 小结

- **电阻式**：电位器、应变式（$\Delta R/R = K\varepsilon$）、热电阻，靠阻值变化测力、位移、温度。
- **电容式**：$C = \varepsilon_0\varepsilon_r A/d$，变极距差动结构可测纳米级位移，但怕杂散电容。
- **电感式**：自感、LVDT、电涡流，靠磁路与涡流测位移与振动，无触点、耐环境。
- **压电式**：压电效应自发电，配电荷放大器，频响高但**不能测静态量**。
- 四类按「静态/动态、量程、环境」选型，误差预算决定最终方案。
- 现代趋势是**集成化与复合化**：MEMS 与智能传感器把敏感、调理、数字化封装在一起。

在下一节，我们将跳出「电」的范畴，进入利用光的测量世界——**光学与光纤传感**。

File: docs/posts/engineering/light-industry/paper-coating.md
---
title: 纸的涂布加工
date: 2026-08-07
---

# 纸的涂布加工

<div class="epigraph">
<p>涂布是给纸穿上嫁衣：纸面从此平滑如镜、白净如雪，油墨在上面落得又快又匀。</p>
<footer>—— 引自涂布纸工艺讲义</footer>
</div>

<div class="article-byline">
<p>第六级 · 轻工技术与工程 ｜ 《制浆造纸原理》第二篇 §7 ｜ 2026-08-07</p>
</div>

## 为什么从纸的涂布加工开始

杂志的铜版纸、画册的高光纸、烟盒的滑面纸——它们比普通书写纸漂亮得多，秘密在于**涂布（coating）**：在纸面上涂一层由颜料与胶黏剂配成的涂料，干燥后形成一层细腻光滑的涂层。
涂层遮住了纸面纤维的凹凸，让油墨不再「洇」进纤维缝隙，色彩因此鲜艳锐利。

前一篇看完造纸机「织」出纸，这一篇看它「上妆」：涂料里有什么、涂布怎么涂、涂布量与质量如何控制。
涂布加工是把「实用纸」升级为「印刷精品纸」的最后一道高附加值工序。

## 1 涂布的目的：给纸面「整容」

原纸（base paper）的表面是纤维的凹凸世界——粗糙、吸墨不匀、有细小针孔。
涂布要解决的正是这三大「颜值」问题：

- **平滑度与光泽度**：涂层填平纤维凹陷，纸面光滑，光线在表面规则反射形成光泽。
- **白度与不透明度**：白色颜料覆盖纤维本色，并散射光线，防止透印。
- **印刷适性**：涂层吸墨均匀、表面强度高，油墨落上不洇不粘、网点清晰。<span class="marginnote">印刷适性是涂布的核心价值：没有涂层，油墨会沿着纤维间的毛细管「爬」得深浅不一，印出的图就发花。涂层像一层「吸墨海绵」，把油墨暂时托在表面、让颜料粒子均匀固着。</span>

**辨析｜易错点：** 涂布 ≠ 表面施胶。
表面施胶（sizing）只涂一层薄薄的胶料（淀粉、聚乙烯醇）防洇墨、增表面强度，不含颜料，不改变白度与光泽；
涂布则含大量颜料，是「真·美颜」。
两者常同机完成，但机理与效果不同，别混为一谈。

## 2 涂料的组成：颜料 + 胶黏剂 + 助剂

涂料不是「白粉兑水」，而是一套精细配方：

- **颜料（pigment）**：涂料的主体（占干涂料 70%–90%），负责白度、不透明度与平滑。常用**高岭土（kaolin，片状，易取向、光泽好）**、**重质碳酸钙（GCC，粒状、白度高、成本低）**、滑石粉、二氧化钛（超白、昂贵）。
- **胶黏剂（binder）**：把颜料粒子「粘」在纸面并彼此粘结，决定涂层强度与油墨吸收。常用**淀粉**（便宜、环保）与**丁苯胶乳（SBR latex）**（弹性好、印刷适性好）。<span class="marginnote">颜料与胶黏剂的比例（PVC，颜料体积浓度）是涂料配方的灵魂：胶多了，涂层致密、吸墨差；胶少了，涂层掉粉、强度差。调这个比例，就是调「印得清不清、擦不擦得掉」的平衡。</span>
- **助剂**：分散剂（防止颜料团聚）、抗水剂、增白剂（荧光增白剂 OBA）、消泡剂——用量不大、缺一不可。

颜料形态也有讲究：片状高岭土在涂层中平行排列，像瓦片一样反射光线，光泽好；
粒状碳酸钙提供微孔，吸墨快。**颜料复配**（片状 + 粒状）是涂布配方的常规操作，兼顾光泽与吸墨。

## 3 涂布方法：从刮刀到膜转移

涂布机的核心是「把涂料均匀地涂到纸上、再抹平刮去多余的」。
主流方法：

- **刮刀涂布（blade coating）**：纸幅经过涂布辊沾上过量涂料，一把弹性刮刀把表面刮平，留下目标厚度的涂层。刮刀涂布涂层薄而匀、表面平滑度高，是铜版纸涂布的主力。<span class="marginnote">刮刀的角度与压力是微调旋钮：压得重，涂层薄、表面越平；压得轻，涂层厚。现代刮刀涂布机用计量刮刀精确控制涂布量到 ±0.5 g/m² 以内。</span>
- **辊式涂布（roll coating）**：涂料由辊子转移到纸面，速度快但均匀性略逊，用于低定量涂布或预涂。
- **膜转移涂布（film press）**：先在计量辊上形成均匀膜，再转移到纸面，适合两面同时涂布与表面施胶。

涂布常分**预涂（base coat）**与**面涂（top coat）**两层：预涂用便宜的碳酸钙打底填平，面涂用高岭土等提光泽——「便宜垫底、好料露脸」，与下游纯化「先便宜后昂贵」是同一句工程箴言。

## 4 公式解析：涂布量与干固含量

涂布量的单位是 g/m²（每平方米纸面涂了多少克**干**涂料），它是涂布质量的标尺：

$$
m_{\text{涂}} = \frac{C_s}{100}\,\rho\, h
$$

其中：

- $m_{\text{涂}}$：干涂布量，g/m²。
- $C_s$：涂料的**固含量（solids content）**，即涂料中不挥发物质量分数，%；通常 55%–70%。
- $\rho$：湿涂料的密度，g/cm³。
- $h$：湿涂层厚度，μm（由刮刀/计量控制）。

拆三步理解：

- **第一步，看干基**：涂布量按「干涂料」计，因为只有干涂料才是「货」——水分蒸发后余下的才是纸面那层薄壳。固含量 $C_s$ 把湿涂料的「含水量」折算干净。
- **第二步，看关系**：涂布量 = 固含量 × 密度 × 厚度。要增涂布量，要么把涂料调浓（$C_s$↑）、要么让刮刀留厚（$h$↑）。但 $C_s$ 太高涂料流不动、刮不平，$h$ 太厚则干燥不彻底——两个方向都有物理上限。<span class="marginnote">铜版纸的涂布量通常在每面 8–20 g/m²，轻涂纸（LWC）低至 5–8 g/m²。涂布量越高，纸越贵，但也越滑、越亮、越能印出细腻层次。</span>
- **第三步，看干燥负担**：湿涂料里 30%–45% 是水，涂上去后全靠烘箱蒸掉——涂布量翻倍，干燥能耗接近翻倍。所以「涂多厚」不仅是质量选择，更是成本选择。

**辨析｜易错点：** 涂布量是「每面」的量。
双面涂布时，总涂料量是两面的和，但报规格（如「120 g/m² 铜版纸，涂布量 20 g/m²」）指的通常是**单面或总涂布量要写明**——面涂量口径混乱，是采购与工艺沟通中的常见误会。

## 5 涂布纸的家族与质量检测

按涂布量与用途，涂布纸分几档：

- **轻涂纸（LWC）**：涂布量 5–8 g/m²/面，用于杂志与期刊，成本适中。
- **铜版纸（coated art paper）**：涂布量 10–20 g/m²/面，画册、高档印刷的主将。
- **高光铜版 / 哑光纸**：面涂层配方不同，得到镜面光泽或柔和哑光。<span class="marginnote">光泽 vs 哑光是面涂的「微操」：高光靠片状颜料平行排列、压光强化反光；哑光靠掺入消光粒子打散光线。同一台涂布机，换个配方就能出两种「皮肤」。</span>

涂布质量检测的核心指标：**涂布量**（称重法或 X 射线在线测）、**光泽度**、**平滑度**、**印刷光泽与油墨吸收**（IGT 印刷试验）、**涂层强度**（掉粉测试）。
涂布纸的「颜值」由一系列数字背书，数字合格，纸面才敢说「美」。

**实战算例：涂布量从湿层厚度算出来**

设涂料固含量 $C_s = 60\%$、密度 $\rho = 1.5\ \text{g/cm}^3$、刮刀控制的湿涂层厚 $h = 15\ \mu\text{m}$。

$$m_{\text{涂}} = \frac{60}{100} \times 1.5 \times 15 = 13.5\ \text{g/m}^2$$

这正好落在铜版纸每面 $10\text{–}20\ \text{g/m}^2$ 的典型区间。

若想增到 $20\ \text{g/m}^2$，可以调固含量到 65%（约 14.6），或让刮刀留厚到 22 μm——但固体含量太高涂料流不动、涂层易龟裂，厚了又干燥不彻底。

所以「每面 13.5」不是随手定的：它背后是固含量、密度、厚度的三连乘，每一格都对应涂料流变与干燥能力的边界。报规格时务必写明「每面」，否则双面涂布的用量会差一倍。

干燥是这笔账的暗面：湿涂层里 40% 是水，涂布量每加 1 g/m²，烘箱就得多蒸一分水汽——所以「提涂布量」常常是质量与能耗的拉锯，报价前先把干燥能力算进去。


## 6 小结

- 涂布解决纸面的**平滑、白度、印刷适性**三大问题，与表面施胶（无颜料）不同。
- 涂料三要素：**颜料 + 胶黏剂 + 助剂**；颜料复配兼顾光泽与吸墨。
- 主流方法：**刮刀涂布**（精、匀）与**膜转移**（快、双面）；预涂 + 面涂的分层策略经济。
- 涂布量按**干基**计，$m = (C_s/100)\rho h$，由固含量、密度、厚度共同决定。
- 涂布纸按涂布量分**轻涂、铜版、高光/哑光**等档位，质量由定量、光泽、强度等指标背书。

在下一节，我们将离开批量生产的「普通纸」，进入为特殊用途而生的纸——特种纸。

干燥成本这枚暗雷，正是轻涂纸与铜版纸定价差异的一部分：轻涂每面只涂 5–8 g/m²，干燥负担小、成本低；铜版每面 15–20 g/m²，品质高、能耗也高。涂布纸的「贵」，有一半贵在烘箱里。

File: docs/posts/engineering/light-industry/pulp-bleaching.md
---
title: 纸浆漂白
date: 2026-08-07
---

# 纸浆漂白

<div class="epigraph">
<p>一张纸的白，是人类与木素拉锯战的战场：蒸煮除掉了大头，漂白收拾残局。</p>
<footer>—— 引自制浆造纸原理讲义</footer>
</div>

<div class="article-byline">
<p>第六级 · 轻工技术与工程 ｜ 《制浆造纸原理》第二篇 §4 ｜ 2026-08-07</p>
</div>

## 为什么从纸浆漂白开始

刚出蒸煮锅的化学浆是深褐色的——残余木素及其降解产物带有大量发色基团。
把纸浆变白，就是**漂白（bleaching）**。
漂白不只是「好看」：纸张的白度直接决定它能否用于书写印刷、能否与彩色油墨搭配，是纸浆价值的核心指标之一。
但漂白也有沉重的代价——早期用氯气漂白产生的有机氯化物曾造成严重的环境问题。

上一篇的卡伯值说到「蒸煮后剩的木素交给漂白处理」，这一篇就看漂白如何接棒：漂白剂有哪些、为什么从氯气转向二氧化氯与无氯漂白、漂白段序列怎么排、白度怎么测。
漂白是制浆造纸里化学最复杂、环保议题最集中的工段。

## 1 漂白的两类原理：脱木素型与脱色型

漂白剂按作用原理分两类：

- **脱木素型（delignifying bleaching）**：进一步把残余木素氧化降解、溶出纸浆。漂白后的浆更「干净」，不只白度提高，返黄倾向也降低。代表：二氧化氯、氯气、氧、臭氧、过氧化氢（对化学浆）。
- **脱色型（brightening）**：不除木素，只把木素上的发色基团（醌、共轭双键）改造成无色结构。白度提高但木素还在、易返黄。代表：过氧化氢漂白机械浆（见《机械制浆》）。<span class="marginnote">机械浆不能「脱木素型漂白」——它若把木素除掉，纤维就散了、得率也丢了。所以机械浆用<strong>脱色型</strong>的过氧化氢，化学浆用<strong>脱木素型</strong>的二氧化氯/氧/臭氧，两条漂白路线泾渭分明。</span>

**辨析｜易错点：** 漂白 ≠ 去木素。
对化学浆，漂白主要靠「再脱木素」；
对机械浆，漂白只能是「褪色」。
拿同一种漂剂、同一种逻辑套两种浆，是初学者最常见的混乱——先问「这浆的木素能不能动」，再选漂剂。

## 2 漂白剂家族：从氯气到无氯漂白

漂白剂的演变史，就是一部环保史：

- **元素氯漂白（Cl₂）**：最早的主力，漂白能力强、成本低，但会产生大量**有机氯化物**，包括剧毒的**二噁英（dioxin）**类物质。20 世纪 90 年代起被各国大幅淘汰。
- **二氧化氯（$\ce{ClO2}$）漂白（ECF）**：二氧化氯是「选择性氧化剂」——它氧化木素的能力强、损伤碳水化合物的能力弱，生成的有害氯化物远少于元素氯。**ECF（无元素氯，elemental chlorine free）** 即指全程不用 $\ce{Cl2}$、只用 $\ce{ClO2}$ 等含氯但无元素氯的漂白，现为全球主流。
- **氧脱木素（O）**：蒸煮后先用氧气在碱性高温下脱除部分木素，把漂白负荷从昂贵漂剂身上挪到廉价的氧气上——「先氧后白」是省钱的经典套路。
- **过氧化氢（P）与臭氧（Z）**：结合氧、过氧化氢、臭氧，可做到**TCF（全无氯，totally chlorine free）** 漂白——全程无氯，环保最彻底，但成本高、强度损失略大。<span class="marginnote">ECF 与 TCF 常被混为一谈。ECF 用 $\ce{ClO2}$（含氯），TCF 全程无氯。今日市场主流是 ECF——它的环保水平已被广泛接受，而纸浆强度与成本控制比 TCF 更有优势。</span>

从 $\ce{Cl2}$ 到 $\ce{ClO2}$ 再到 TCF，漂白剂演变的驱动不是漂白效果，而是**环境成本**——「漂白效果相近时，谁更环保用谁」，这是现代漂白设计的铁律。

## 3 漂白段序列：一场分步进行的化学反应

漂白不是「一种药一步到位」，而是**多个漂白段串联、每段一种药**的组合——称为**漂白段序列（bleaching sequence）**。
为什么分这么多段？

- **每种漂剂的能力与损伤不同**：氧段便宜但温和，二氧化氯贵但高效，过氧化氢收尾提白。分段是为了「便宜药干粗活、贵药干细活、温和药收尾」。
- **段间洗涤**：每段反应后必须洗净溶出的木素与反应副产物，否则它们会消耗下一段的药、拖累效果。

一个典型的 ECF 序列：

$$
\text{O} \rightarrow \text{D} \rightarrow \text{E} \rightarrow \text{D} \rightarrow \text{D}
$$

（O 为氧脱木素，D 为二氧化氯段，E 为碱抽提段）<span class="marginnote">序列里字母是漂段的代号，拼在一起就是「配方」：O 先粗脱木素，D 主漂白，E 用碱把被氧化松动的木素碎片「抽」出来，再补两个 D 段把白度顶到 90% ISO 以上。
读到序列，就知道这家厂漂到了什么深度、用了什么策略。
</span>

**辨析｜易错点：** 碱抽提段（E）不是漂白剂，是「清道夫」——氧化后的木素碎片需在碱性环境下游离、溶出。
没有 E 段，前面的氧化就「白做一半」；
把 E 当独立漂白段是常见误读。

## 4 公式解析：ISO 白度与亮度增益

白度用什么「测」？
答案是**反射率**。
白度即纸浆对特定波长（蓝光 457 nm）光的反射能力，以氧化镁标准板的反射率为 100% 基准：

$$
\text{ISO 白度}(\%) = R_{457} = \frac{\Phi_{\text{样}}}{\Phi_{\text{标}}} \times 100\%
$$

其中：

- $\Phi_{\text{样}}$、$\Phi_{\text{标}}$：纸浆样品与标准白板在 457 nm 波长处的反射光通量。
- 白度越高，纸面越亮、越接近理想白。

**亮度增益（brightness gain）** 则是漂白前后白度之差：$\Delta B = B_{\text{后}} - B_{\text{前}}$，用来衡量「这个漂段贡献了多少白度」。

拆三步理解：

- **第一步，看物理本质**：白度测的是「反射」而非「颜色」。纸越白，反射蓝光越多，纸面越亮。457 nm 蓝光波长是国际统一口径，因为人眼对纸「白不白」的感知与蓝光反射最相关。
- **第二步，看量纲**：白度是百分数，但并非「白光百分比」，而是**相对于标准白板**的反射率——95% ISO 的浆纸比 80% ISO 的浆纸亮得多。白度差 10 个点，视觉上差别巨大。
- **第三步，看增益的用途**：逐段记录 $\Delta B$，能找出「哪一段最出白、哪一段在浪费药」——漂白工艺优化本质上就是把每一段的亮度增益「榨」到最大，同时控制成本与强度损失。

**辨析｜易错点：** 白度与「返黄」要一起看。
刚漂完白度 90% 的浆，若漂剂残留或木素未除净，存放数月后可能返黄到 80%——**漂白的终极质量指标不是「当下白度」，而是「白度稳定性」**。

## 5 漂白的环境与质量平衡

漂白是现代制浆厂环保压力最大的环节：

- **废液处理**：漂白废液含氯化物、有机酸与残余漂剂，需经过处理才能排放；ECF 废液的可处理性显著优于元素氯时代。
- **控制 AOX**：AOX（可吸附有机卤化物）是漂白排放的重要监测指标，ECF 把 AOX 从元素氯时代的每吨数十千克降到每吨 1 千克以下。
- **强度平衡**：漂白是「提白损强」——漂剂越烈，白度越高、纤维损伤越大。现代工艺用「温和分段 + 氧预脱」把强度损失压到最小。

漂白设计的完整思维是「**白度 × 强度 × 成本 × 环保**」四维平衡：每一步漂段选择，都在这个四维空间里找一个不翻车的折中点。

**实战算例：亮度增益给每段漂白打分**

设某化学浆进入漂白工段时白度 $60\%\ \text{ISO}$，走 O-D-E-D 序列：

- O 段（氧脱木素）后：$70\%$，增益 $+10$ 点。
- D 段（二氧化氯）后：$85\%$，增益 $+15$ 点。
- E 段（碱抽提）后：$86\%$，增益 $+1$ 点——几乎不出白。
- 再一个 D 段：$90\%$，增益 $+4$ 点。

逐段记下 $\Delta B$，马上能看出：主增益来自第一个 D 段，E 段是「清道夫」而非漂白剂，最后的 D 段是「顶白度」。

如果某一轮的增益突然掉下来（比如第二个 D 段只加 2 点），说明前面的洗涤不彻底或药量不足——亮度增益把「哪里出了毛病」变成了一个数字线索。

## 6 小结

- 漂白分**脱木素型**（化学浆）与**脱色型**（机械浆）两类，选漂剂先问「木素能不能动」。
- 漂白剂从**元素氯**走向**二氧化氯（ECF）**与**全无氯（TCF）**，驱动因素是环保。
- 漂白用**段序列**组合多种漂剂 + 碱抽提，便宜药干粗活、贵药收尾。
- 白度用 **ISO 白度（457 nm 反射率）** 测定，亮度增益 $\Delta B$ 用于逐段优化。
- 终极质量看**白度稳定性**（抗返黄），设计要在白度、强度、成本、环保四维平衡。

在下一节，我们将进入成纸前的最后准备——打浆，看如何用机械力把纤维「调教」成纸张需要的状态。

File: docs/posts/engineering/lithography-technology/alignment-overlay-control.md
---
title: 对准与套刻控制（Alignment/Overlay 测量与前馈反馈）
date: 2026-08-07
---

# 对准与套刻控制

<div class="epigraph">
<p>牵一发，而动全身。</p>
<footer>—— 龚自珍《自春徂秋，偶有所触》</footer>
</div>

<div class="article-byline">
<p>第六级 · 光刻技术与光刻机 ｜ Levinson《Principles of Lithography》第6章 / Mack《Fundamental Principles of Optical Lithography》第8.4节 ｜ 2026-08-07</p>
</div>

## 为什么从对准开始

一颗芯片有几十层图形，每一层都要精确叠在前一层上面。如果某层的**套刻误差（overlay）**超标，本来该连通的电路断了、该隔离的漏电了——一颗芯片可能就此报废。所以光刻工艺里，除了「分辨率（CD）」，第二根命脉就是「套刻（overlay）」。

对准（alignment）与套刻（overlay）是两个紧密相关又不同的概念：**对准**是「曝光前把掩模与晶圆上的标记对齐」的动作；**套刻**是「对齐动作做完后，两层图形实际叠在一起的位置误差」。这一篇，我们看对准怎么做、套刻误差怎么来、又怎么用前馈与反馈把它压到纳米级。<span class="marginnote">现代先进制程的套刻规格普遍在 1.5–3 nm 量级——比一个原子直径大不了多少。而芯片层数多到 60–80 层，每一层的套刻误差还会累积，所以「一层对准」的压力被成倍放大。</span>

## 1 为什么套刻如此致命

先看套刻误差如何毁掉一颗芯片。芯片里层与层之间靠**通孔（via）与接触（contact）**连接：上层金属线要通过通孔连到下层金属线。如果两层错位，通孔落在不该落的地方，要么断路、要么短路。

套刻误差对电路的影响分三类：

- **连接失效**：通孔没对准下层焊盘，连接断裂；
- **短路**：不该接触的层因错位而搭上；
- **器件特性漂移**：栅极相对源漏错位，阈值电压漂移，良率与性能双输。

所以套刻误差的规格通常定在**特征尺寸的 1/4 左右**：CD 20 nm 的层，套刻要控制在 5 nm 上下。这是一条「牵一发动全身」的链条——任何一个环节的几纳米漂移，都可能让整片晶圆报废。

## 2 对准标记与测量

对准的第一步是**读标记**。晶圆上每一层都会刻上专用的**对准标记（alignment mark）**——通常是周期性的光栅或特殊图形。曝光前，光刻机的对准传感器用光照射标记、读取标记位置，从而确定晶圆台当前坐标系与掩模坐标系的相对关系。

对准测量的实现有几个关键选择：

- **光路**：现代光刻机普遍采用**离轴对准（off-axis alignment）**，对准传感器与投影光路分开，不占用曝光时间，可在测量台并行完成；
- **标记形态**：常用**相位光栅标记（phase grating）**——利用光栅衍射信号测量位置，比普通线条标记更抗工艺噪声；
- **多波长**：不同工艺层上的标记被不同膜层覆盖，反射信号强弱不一，用多波长照明挑选信号最好的组合。

<div class="marginnote">
<p>对准的本质是一次「坐标配准」：把「晶圆上的标记位置」翻译成「台坐标系里的绝对位置」。标记读得越准，后面曝光时的补偿就越可靠——对准传感器是整台光刻机「自我认知」的眼睛。</p>
</div>

对准的测量误差直接进入套刻预算，所以对准传感器本身就要做到亚纳米重复性，还要能识别并剔除被工艺膜层污染、变形的坏标记。

## 3 套刻误差的来源与分解

套刻误差不是单一来源，而是一堆误差的叠加。按来源分：

- **台误差**：工件台定位误差、掩模台同步误差；
- **晶圆形貌**：晶圆变形、光刻胶厚度不均引入的局部畸变；
- **工艺畸变**：前层刻蚀/沉积引起的晶圆面内应力、热历史造成的层间错位；
- **光学误差**：物镜像差里的畸变项、透镜热漂移。

工程上处理这堆误差的标准做法是**分解**：把每个曝光场的套刻误差拟合成一个数学模型，拆成平移（translation）、旋转（rotation）、放大（magnification）等系统项，外加随机残差。系统项可以补偿，残差只能靠测量与反馈慢慢收敛——这就是下面要讲的模型与前馈/反馈的用武之地。

分解还有一层重要的空间维度：**场间（inter-field）与场内（intra-field）**。场间误差是「场与场之间的位置漂移」（平移、网格旋转、网格缩放），主要由台与栅格决定；场内误差是「同一个场内不同位置的畸变」（场内旋转、放大、高阶像差），主要由物镜与掩模决定。把两者分开建模，才能分别用「台补偿」与「物镜/掩模校正」对症下药。

## 4 公式解析：套刻误差的线性模型

套刻误差的经典描述是一个线性模型。对场内某个点 $(x, y)$，其套刻误差 $\vec{O}(x, y)$ 可写为

$$
O_x = T_x - R \cdot y + M \cdot x + \cdots
$$

$$
O_y = T_y + R \cdot x + M \cdot y + \cdots
$$

- $T_x, T_y$：场整体的平移（translation）；
- $R$：场的旋转（rotation）；
- $M$：场的缩放/放大（magnification），常来自曝光量的热效应。

拆成三步理解：

- **第一步，物理意义**：套刻误差可分解为「整体平移 + 整体旋转 + 整体缩放」三项系统误差，加上高阶项与随机项。平移来自台定位偏差，旋转来自台与掩模的角度失配，缩放常来自掩模/晶圆的热膨胀。
- **第二步，为什么可补偿**：系统项在一批晶圆、一片晶圆上相对稳定，因此只要量到这些系数，就能在曝光时**反向补偿**——把台子的目标位置预先「修正」掉这些误差。
- **第三步，模型扩展**：真实工艺还要加高阶项（梯形、抛物等畸变）与**场内指纹（field-by-field fingerprint）**。模型越全，能补偿的系统项越多，剩给随机项的预算越足。

**辨析｜易错点：** 「套刻误差被拟合成模型」不等于「套刻误差消失了」。模型描述的是可重复的系统部分；随机部分（台抖动、工艺噪声）无法用模型预测，只能靠多次测量的平均与前馈收敛来摊薄。

## 5 前馈与反馈：把误差「算」掉

套刻控制的工程核心是**前馈（feedforward）与反馈（feedback）**的组合。

**反馈（run-to-run）**：曝光完一批晶圆，量测套刻误差，把结果喂给控制器，调整下一批的曝光参数（平移、旋转、放大补偿量）。这样误差被一批一批地「掰正」。这本质上就是《自动控制原理》里的闭环整定，只是时间尺度以「批」为单位。

**前馈**：对能提前知道的信息（晶圆形貌图、前层变形分布），在曝光前就预置补偿量，不等误差发生就先修正。前馈把「事后纠偏」变成「事前预防」，是套刻精度再上一个台阶的关键。

两者结合，构成**先进过程控制（APC）**闭环：量测 → 建模 → 补偿 → 再量测。现代光刻厂里，APC 系统每批晶圆自动调整数十个曝光参数，把套刻的均值与方差同时压下去。<span class="marginnote">套刻控制的 APC 循环与《机器学习》里的在线学习同构：量测是标签、模型是假设、反馈是梯度下降——只不过这里优化的是「曝光参数」而非「网络权重」。</span>

## 6 Overlay 量测：怎么知道偏了多少

套刻控制的反馈依赖可靠的量测。**套刻量测（overlay metrology）**有两条主流路线。

**图形法（box-in-box / AIM）**：在晶圆上刻入专门的对准图形，量测工具用光学显微测量内层标记与外层标记的相对位置，直接读出套刻误差。经典直观、但精度受光学衍射限制。

**衍射法（diffraction-based overlay，DBO / SCOL）**：利用两套叠层光栅衍射信号的不对称性来反推套刻误差。它的优势是**灵敏度极高、速度极快**，适合量产在线量测；配合**电子束套刻量测（E-beam overlay）**作为高精度抽检，构成「衍射量测做主、电子束抽检复核」的组合。<span class="marginnote">量测标记（overlay mark）本身也会引入误差：标记与真实器件图案的工艺差异、标记被膜层覆盖的形变，都会让「量到的套刻」与「真实的套刻」有偏差。工程师用「标记优化」与「量测校准」尽量缩小这个差距。</span>

量测的产出最终汇入 APC：量到的每一点套刻误差，都是下一批补偿的依据。量测、建模、补偿三环闭环，套刻才能稳在纳米级。

## 7 小结

- **套刻误差**决定层与层能否正确连接，规格约为特征尺寸的 1/4。
- **对准**是曝光前读标记、配准坐标；**套刻**是两层图形实际叠合的位置误差。
- 对准标记常用**相位光栅**，配合**离轴对准**与多波长照明读取。
- 套刻误差分解为**平移、旋转、放大**等系统项加随机项，系统项可补偿。
- **前馈 + 反馈**构成 APC 闭环：量测 → 建模 → 补偿 → 再量测。
- 套刻量测用**图形法 + 衍射法 + 电子束复核**组合，保证量得准、量得快。
- 误差分解分**场间/场内**两个维度，分别用台补偿与物镜/掩模校正对症下药。

一个值得记住的对照：**分辨率决定「印得清不清」，套刻决定「印得准不准」**——两者是光刻质量的两个正交维度，任何一方超标，芯片都不能用。而套刻控制正是把「对准」从一次性的手工操作，变成了「量测-建模-补偿」的自动闭环。

在下一节，我们继续「整机工程」的下一环——**调平调焦与伺服控制、整机热管理与减振**。

File: docs/posts/engineering/lithography-technology/computational-lithography.md
---
title: 计算光刻（OPC 光学邻近效应校正、光源掩模协同优化 SMO、反向光刻 ILT）
date: 2026-08-07
---

# 计算光刻

<div class="epigraph">
<p>计算的目的在于洞察，而非数字。</p>
<footer>—— 理查德 · 海明（Richard Hamming）</footer>
</div>

<div class="article-byline">
<p>第六级 · 光刻技术与光刻机 ｜ Mack《Fundamental Principles of Optical Lithography》第10章 / Levinson《Principles of Lithography》第8章 ｜ 2026-08-07</p>
</div>

## 为什么从计算光刻开始

到这一篇为止，我们讲的都是「硬件怎么造光、怎么成像」。但有一个残酷的现实：**当图案接近分辨率极限时，晶圆上的像与掩模上的图形已经严重不像了**——线条变圆、间距变化、边缘内缩。如果直接把设计图刻上掩模去印，得到的东西根本不是电路要的。

于是产业发明了**计算光刻（computational lithography）**：把光刻成像的物理过程做成精确的计算机模型，然后**反着用**——不是「印出什么算什么」，而是「想要什么，就反推掩模应该长什么样」。这一篇讲的三件事：**OPC**（把掩模预变形补偿失真）、**SMO**（把光源和掩模一起优化）、**ILT**（反向求解掩模）。<span class="marginnote">计算光刻的哲学是「以终为始」：先确定晶圆上想要什么，再反向设计掩模与照明。它与《数值分析》里的反问题求解、《最优化理论》里的约束优化同源，是「逆问题」在工业界的最大规模应用之一。</span>

## 1 为什么「所见即所得」失效了

想象一条孤立线与一条密集线并排：孤立线成像清楚、边缘锐利；密集线因衍射互相干涉，成像模糊、CD 偏移。这就是**光学邻近效应（optical proximity effect）**——图案的成像质量取决于它周围的邻居。图案越接近分辨率极限，这种「邻居效应」越严重。

邻近效应的表现五花八门：

- **线端缩短（line-end shortening）**：线条末端圆缩，连接的图形连不上；
- **角部圆化（corner rounding）**：方角变圆角，电路连接变细；
- **线宽偏移**：密集区与孤立区 CD 不一致；
- **间距相关偏差**：不同间距的图案 CD 各不相同。

要纠正这些，就必须知道「每个图案实际会被印成什么样」——这就需要一个**精确的光刻成像模型**。模型越准，纠正越有效。

## 2 OPC：把掩模「预变形」

**光学邻近效应校正（optical proximity correction，OPC）**的思路直白而优雅：**既然掩模按原样印会变形，那就把掩模反向预变形，让变形后的像恰好还原成设计图形**。

OPC 分两类：

- **基于规则（rule-based）**：按图案的尺寸与邻近关系查表，对每条边加固定的修正量（如对线端加「狗骨头」、对转角加「角锤」）。快，但不够精细。
- **基于模型（model-based）**：用成像模型模拟每个图案的实际成像，再迭代调整掩模边位置，直到模拟像逼近目标。慢，但精度高，是现代主力。

OPC 还常加**辅助散射条（sub-resolution assist features，SRAF）**：在主体图案旁加一些「印不出来」的小条，用它们制造人工的周期性、改善孤立图案的成像——这是上一篇离轴照明「只爱周期图案」问题的软件版解药。<span class="marginnote">OPC 修正后的掩模早已不像「原始设计」：线条被分割成大量可独立移动的边段，掩模数据量爆炸式增长。一张先进掩模的 OPC 数据可达数十 GB——掩模制造与检测的负担也随之上扬。</span>

模型化 OPC 的工作流大致是：先把设计图案按规则切分成边段，对每个边段用成像模型算出「当前边位置印在哪」，再根据 EPE 给每个边段一个位移量，迭代数轮直到收敛。整个过程像一场「数字雕刻」——每一次模拟都消耗大量算力，所以现代 OPC 工具普遍用 GPU 并行与近似模型加速，这是《高性能计算》与《深度学习》在光刻软件里的直接应用。

## 3 公式解析：OPC 的核心判据

OPC 的迭代过程，可以浓缩成一条判据。设成像模型算出晶圆上的强度分布 $I(x)$，显影阈值（胶感光阈值）为 $I_{th}$，则「边缘落在哪」由下式决定：

$$
I(x_{edge}) = I_{th}
$$

- $I(x)$：模拟出的空间像强度分布；
- $I_{th}$：光刻胶的显影阈值强度；
- $x_{edge}$：图案边缘（CD 的边界）位置。

拆成三步理解：

- **第一步，成像的「阈值模型」**：光刻胶把「强度大于阈值」的区域显影掉，所以边缘位置就是强度恰好等于阈值的位置——这是一个简化但极有用的近似。
- **第二步，目标与偏差**：设计的目标边缘在 $x_{target}$，而当前掩模印出来的边缘在 $x_{edge}$，两者的差就是**边缘放置误差（edge placement error，EPE）**。OPC 的目标就是让每个点位的 EPE 趋近于 0。
- **第三步，迭代修正**：对每个边段，依据 EPE 的符号与大小移动掩模边缘，重新模拟，再移动……直到 EPE 进入规格。这个「模拟-比较-修正」的循环，正是《数值分析》里的不动点迭代在光刻里的化身。

**辨析｜易错点：** OPC 不是「把图形放大缩小」的简单缩放。它对不同边段施加**不同方向、不同大小**的变形，是全图案级别的非线性优化——「预变形」三个字背后，是海量迭代与精确物理模型。

## 4 SMO：光源和掩模一起优化

OPC 只动掩模，但分辨率是「光源 + 掩模 + 物镜」共同决定的。2000 年代后期出现的 **SMO（source-mask optimization，光源掩模协同优化）**把两者一起当作优化变量：在**自由形式照明**（见《照明系统》篇）出现之前，照明形状只能从有限几个「模具」里选；SMO 配合可编程光瞳整形器，让光源形状与掩模图形**联合迭代**，寻找全局更优解。

SMO 的思路很像《最优化理论》里的多变量联合优化：

- 目标函数：最大化工艺窗口（或最小化 EPE 方差）；
- 变量：光源的像素化强度分布 + 掩模的边段位置；
- 约束：光源可实现性、掩模可制造性、光刻机的物理限制。

SMO 的收益是实打实的：工艺窗口扩大、k1 进一步压低。代价是计算量巨大、且结果高度依赖模型的准确性——「优化出来的光源长得很奇怪」，恰恰是它在为工艺窗口挖潜的证明。

SMO 还有一个实用的「进阶」：**SMO 不只是优化单一层**。同一台光刻机要处理几十层工艺，每层的图案各不相同；SMO 常常要为每层独立求解光源与掩模，再综合评估整机资源与吞吐——它从「单层优化」升级成了「多层协同调度」的系统问题，这也是计算光刻与《系统工程》里「全局优化」思想的交汇点。

## 5 ILT：反向思考的极致

**反向光刻技术（inverse lithography technology，ILT）**把计算光刻推到最彻底的形态：不满足于「调整掩模边」，而是**直接反向求解「什么样的掩模能印出目标图案」**——把光刻当成一个逆问题来解，输出的是理论上最优的掩模。

ILT 的产出往往让人意外：掩模图形不再是规则的矩形与线条，而是**曲线化、像素化**的复杂形状——它们像「连续曲面」一样精细地调制衍射，把成像推到接近物理极限。ILT 的精度最高，但：

- **掩模数据量爆炸**：曲线掩模的制造数据比规则掩模大几个数量级；
- **掩模制造更难**：曲线图形对电子束写入与刻蚀都是新挑战；
- **计算成本极高**：需要 GPU 集群与机器学习加速。

所以 ILT 目前的用法是「关键层用 ILT、普通层用 OPC」的混合策略——最难的图形交给反向求解，其余靠成熟流程。<span class="marginnote">ILT 的数学本质是解一个「病态反问题」：目标图案 → 反推掩模。它天然需要正则化（惩罚太复杂的掩模）、需要多解择优（同一目标对应无数掩模），这些与《反问题与正则化方法》里的思想完全同构。</span>

## 6 计算光刻的生态：模型、量测与机器学习

计算光刻的根基是**物理模型**，而模型必须用真实量测校准：

- **成像模型**：从物镜 NA、照明、像差等参数算出空间像；
- **胶模型**：用 Dill 参数（见《光刻胶化学》）、酸扩散等描述胶的响应；
- **显影模型**：把强度分布变成最终图形；
- **量测闭环**：用 CD-SEM、散射仪量测实际图形，反哺校准模型参数。

近年的新趋势是**机器学习进光刻**：用神经网络逼近成像/胶模型（替代昂贵的物理模拟）、加速 OPC/ILT 的迭代、甚至直接端到端预测最优掩模。它与我们在《深度学习》与《大模型原理》里学的技术一脉相承——光刻成为「物理仿真 + AI 加速」融合的又一高地。

## 7 小结

- **光学邻近效应**让图案「所见非所得」，成像质量取决于邻近图形。
- **OPC** 把掩模反向预变形，基于规则或基于模型，使模拟像逼近目标。
- OPC 核心判据 $I(x_{edge}) = I_{th}$，用 EPE 迭代逼近零。
- **SMO** 把光源与掩模联合优化，配合自由形式照明扩大工艺窗口。
- **ILT** 反向求解掩模，输出曲线化最优图形，精度最高、成本最大。
- 计算光刻靠**物理模型 + 量测校准 + 机器学习加速**，是逆问题的工业级应用。
- OPC 数据量爆炸、SMO 多层调度、ILT 正则化——计算光刻把「优化」做到了系统级。

一个值得记住的观点：**硬件决定了光刻的「上限」，计算光刻决定了「上限的利用率」**——同一台光刻机，配上好的 OPC/SMO/ILT，能把分辨率与工艺窗口「榨」到接近物理极限。计算光刻不是硬件的替代品，而是硬件的「倍增器」。

一个贯穿全篇的收束：**计算光刻让「会出错的成像」变得「可预测、可纠正」**——预测靠模型，纠正靠反向优化。它把光刻从「碰运气的手艺」变成了「可量化的工程」，这正是从极限到大模型这条路上「用计算逼近极限」精神的缩影。

在下一节，我们把散落在各篇的 EUV 部件拼成整机——**EUV 整机系统集成**：真空系统、污染控制与高 NA EUV 展望。

File: docs/posts/engineering/lithography-technology/euv-source-lpp.md
---
title: EUV 光源（激光等离子体 LPP、锡滴发生、驱动激光与收集镜）
date: 2026-08-07
---

# EUV 光源

<div class="epigraph">
<p>我给这种状态起了个名字——等离子体（plasma）。</p>
<footer>—— 欧文 · 朗缪尔（Irving Langmuir），1928 年首次使用「plasma」一词</footer>
</div>

<div class="article-byline">
<p>第六级 · 光刻技术与光刻机 ｜ Bakshi《EUV Lithography》第3A、6B章 ｜ 2026-08-07</p>
</div>

## 为什么从 EUV 光源开始

上一节的功率账告诉我们：EUV 光刻机的光源必须输出数百瓦的 13.5 nm 光，才能在层层反射的损耗之后，还有足够光子打到晶圆上。可问题来了——**13.5 nm 的光根本没有现成的激光器**。普通激光靠原子能级跃迁，而极紫外光子的能量（92 eV）远高于任何可用材料的能级间隔，常规「激光」在 EUV 波段寸步难行。

产业最终找到的答案，来自一个更古老也更强力的机制：**等离子体**。把物质加热到极高温度，电子脱离原子核，形成由离子与自由电子构成的气体——等离子体。它能发出覆盖极紫外波段的宽谱光，其中恰好包含 13.5 nm 附近的强辐射。EUV 光源的本质，就是把「制造等离子体」这件事做到每秒钟五万次、连续运转数千小时的极致工程。<span class="marginnote">等离子的字面意思是「塑形的、可塑造的」——朗缪尔 1928 年研究放电管时借用希腊语 plasma（等离子体），如今它撑起了从日光灯到 EUV 光源的整片天空。</span>

## 1 EUV 光源的核心要求

在设计光源之前，先明确它要满足什么。量产 EUV 光源的规格可以浓缩成四个字：**功率、亮度、稳定、寿命**。

- **功率（power）**：带内功率需达数百瓦，保证每小时 150 片以上晶圆的吞吐量；
- **亮度（brightness）**：光要足够集中，照明系统才能以合理的效率收集；
- **稳定性（stability）**：脉冲与脉冲之间的能量波动要控制在百分之几以内，否则 CD 变异超差；
- **寿命（lifetime）**：光源核心部件（收集镜、锡滴发生器）要在高能、碎屑环境中持续工作数月到一年。

这四个要求互相打架。提高功率会加剧碎屑污染、缩短寿命；追求亮度会加重热负载。过去二十年，EUV 光源的历史就是在这四角之间反复妥协的爬坡史。

## 2 LPP：激光等离子体光源的总体结构

在几种候选方案（放电等离子体 DPP、激光等离子体 LPP、同步辐射）中，**LPP（laser-produced plasma，激光等离子体）**最终胜出并成为 ASML 与 Gigaphoton 的共同选择。它的总体结构是一个精密的「三点一线」：

1. **锡滴发生器**以约 5 万次/秒的频率喷射直径约 20–30 μm 的液态锡微滴；
2. **驱动激光**（目前用 CO2 激光，波长 10.6 μm）聚焦轰击锡滴，把锡加热成等离子体；
3. 等离子体辐射出极紫外光，被**收集镜**收集、聚焦后送入照明系统。

<div class="marginnote">
<p>为什么用锡（Sn）？因为锡在约 13.5 nm 附近有一条强的 4d→4f 未分辨跃迁带（unresolved transition array），辐射集中、亮度高。这是「恰好有材料在需要的波长发光」的又一例，与 Mo/Si 多层膜在 13.5 nm 高反射异曲同工。</p>
</div>

三种候选方案的取舍可以放进一张表：

| 方案 | 原理 | 优势 | 劣势 | 结局 |
| --- | --- | --- | --- | --- |
| DPP（放电等离子体） | 电极放电加热锡 | 结构紧凑、成本低 | 功率上不去、电极烧蚀 | 用于早期，量产出局 |
| LPP（激光等离子体） | 激光轰击锡滴 | 功率可规模化、碎屑可控 | 系统庞大、成本高 | **量产主流** |
| 同步辐射 | 电子加速器弯转辐射 | 功率极高、亮度好 | 占地巨大、成本天文 | 用于研发与掩模检测 |

LPP 胜出的关键在于它的**可扩展性**：想要更多功率，就加驱动激光的功率，而非重造整个光源。DPP 被功率天花板卡死，同步辐射被成本天花板卡死，只有 LPP 在中间找到了量产甜点。

这套方案的精髓在于**把「造光」与「发光」分离**：驱动激光负责提供能量，锡滴负责发光。两个环节各自优化，互不拖累——这正是 LPP 能一路把功率从几瓦推到数百瓦的结构性优势。

## 3 锡滴发生与双脉冲技术

锡滴发生是整个 LPP 的「心脏」。一个量产级的滴发生器每秒喷射约 5 万个锡滴，每个锡滴尺寸约 25 μm，速度每秒几十米。难的不是「喷」，而是**让每一滴都与激光精确相遇**：等离子体的位置哪怕漂移几十微米，收集镜的聚焦效率就明显下降。

为此工程师发明了**双脉冲（dual pulse）技术**：先发射一束较弱的**预脉冲（pre-pulse）**，把锡滴打成一个薄饼状或碎片状的靶；再发射主脉冲轰击展平的靶面，让激光与靶的耦合面积大幅增大，转换效率更高。预脉冲与主脉冲之间的时序精度要到纳秒级。<span class="marginnote">预脉冲相当于「先把燃料摊平再点火」：摊平后的锡靶让驱动激光的能量利用率翻倍，转换效率从单脉冲的约 2% 提升到 5% 上下。</span>

锡的利用率与回收也很讲究：等离子体中只有一小部分锡被电离发光，其余锡碎屑会飞散到周围，这部分锡要通过气流与电场引导回收，避免污染镜面——这直接引出后面收集镜的碎屑防护。

## 4 公式解析：转换效率与功率账

衡量 LPP 好坏的第一指标是**转换效率（conversion efficiency，CE）**：

$$
CE = \frac{P_{in\text{-}band}}{P_{drive}}
$$

- $P_{in\text{-}band}$：收集镜入口处、13.5 nm 附近 2% 带宽内的 EUV 功率；
- $P_{drive}$：驱动激光输入的总功率。

量产级的 CE 大约 3%–6%。这意味着要得到 250 W 带内功率，驱动激光至少要投入约 5 kW 到 8 kW 的功率。这组数字解释了两个工程现实：

- **驱动激光必须极其强大**：一台量产 LPP 的 CO2 激光系统，峰值功率可达数十千瓦、以几万到十几万赫兹重复频率工作，本身就是一座小型「激光工厂」；
- **余下的能量全部变成热**：94%–97% 的能量耗散在等离子体、碎屑与腔室中，冷却系统必须把数百千瓦的热量排走，否则一切都会熔化。

把 CE 与上一节的「带内功率需求」合起来，就得到了光源的总功率预算：$P_{drive} = P_{in\text{-}band}/CE \approx 250\ \text{W}/0.05 \approx 5\ \text{kW}$。**每一瓦到达晶圆的光，背后都有二十瓦的驱动激光在燃烧**——这就是 EUV 光源被称为「电力与激光的极致混合体」的原因。

## 5 驱动激光：为什么是 CO2

LPP 的驱动激光有两代：早期的 **Nd:YAG 固体激光**（波长 1064 nm）与主流的 **CO2 气体激光**（波长 10.6 μm）。后者成为产业共识，原因藏在等离子体物理里：

- **更长的波长对锡滴「更温柔」**：CO2 光的吸收发生在锡滴表面低密度的等离子体区域，加热更均匀，产生的碎屑更少；
- **转换效率更高**：实验与模拟都表明，CO2 驱动在同等条件下得到更高的带内 EUV 产额；
- **碎片与电离控制更好**：长波长光对锡的烧蚀更可控，收集镜寿命更长。

于是，Cymer 与 Gigaphoton 的 LPP 光源都采用**高功率脉冲 CO2 激光**。这套激光系统本身又是一个完整的故事——主振荡器、多级功率放大器、脉冲压缩，技术复杂度堪比一台独立的高能激光装置，而它只是 EUV 光刻机内部的一个「光源模块」。

## 6 收集镜：把发散的 EUV 光「搂」起来

等离子体向四面八方辐射 EUV 光，必须用**收集镜（collector）**把光收集、聚焦，送入照明系统。收集镜是 EUV 光学里最难的部分之一，原因有二。

第一，**光学方案**：EUV 没有折射透镜，收集镜只能用反射结构。量产 LPP 常用**掠入射椭球镜（grazing-incidence ellipsoid）**，光以接近 90 度的掠射角打在多层膜表面反射——掠入射能避开法向反射率低的难题，把每面镜子的反射率撑到 80% 以上。

第二，**碎屑防护**：等离子体高速喷射的锡离子与锡原子会不断轰击镜面，在镜上沉积、污染多层膜。工程师用两层防护：**氢气流**把锡原子「吹」走（氢与锡反应形成气态氢化物），以及**磁场**约束带电离子飞向镜面的轨迹。即便如此，收集镜仍是 EUV 光源里寿命最短、最昂贵的耗材之一，需要定期更换与清洗。<span class="marginnote">Bakshi《EUV Lithography》第6B章专章讨论收集镜污染：锡在镜面的沉积会降低反射率，缩短更换周期，而更换一枚上亿美元的收集镜对成本的影响极大——「镜面寿命」因此是 EUV 光源最重要的经济指标之一。</span>

## 7 从瓦级到 250 W：一部爬坡史

把视角拉远，EUV 光源的量产史就是功率爬坡史。2000 年代初，实验光源只有几瓦；2010 年代，ASML 的 pre-production 机型徘徊在几十瓦；到 2019 年量产机型 NXE:3400B，带内功率达到 250 W；如今新一代光源把目标推向 350 W 甚至更高。每一次功率翻倍，都要同时解决碎屑、热管理、稳定性的连锁问题。

这条爬坡史的教训可以浓缩成一句：**EUV 光源不是「一台激光器」，而是一整套每秒上演五万次的等离子体生产、收集与防护系统**。理解了这一点，就理解了为什么 EUV 光刻机贵到一亿欧元以上——光这台「灯」，就几乎是半座核电站级别的工程。

值得一提的是，光源领域的竞争并未停止：Gigaphoton 的双脉冲方案、更高功率的 CO2 预脉冲-主脉冲设计、以及为未来高 NA EUV 准备的更大功率路线，都在延续这条爬坡曲线。光源的每一次进步，都会在后面的《EUV 整机系统集成》一篇里找到呼应。

## 8 小结

- EUV 没有现成激光器，只能靠**等离子体**宽谱辐射中的 13.5 nm 分量。
- 量产光源四要求：**功率、亮度、稳定、寿命**，四者互相打架。
- **LPP** 用 CO2 激光轰击锡滴，把「造光」与「发光」分离，胜出成为主流。
- **双脉冲技术**先把锡滴摊平再点火，把转换效率从约 2% 提到 5% 上下。
- 转换效率公式 $CE = P_{in\text{-}band}/P_{drive}$ 揭示残酷账本：**1 W 到达晶圆，需约 20 W 驱动激光**。
- 收集镜用**掠入射椭球镜 + 氢气流/磁场防护**对抗锡碎屑，仍是寿命最短的耗材。
- 光源史是一部**功率爬坡史**：从实验的几瓦到量产的 250 W，每一步都要解决碎屑、热与稳定性的连锁问题。

在下一节，我们从光源走进光路的核心——**投影物镜**：超高 NA 光学、像差校正与浸没式物镜，看这些米级镜片如何保证纳米级成像。
