Repository: xhongduo-tech/xhongduo-tech.github.io

# 徐鸿铎的大模型研究笔记

VitePress技术博客，围绕大模型原理、推理算法与服务系统、训练后训练、评测复现与实践项目组织。源码在source分支，GitHub Actions构建后通过官方Pages artifact流程部署，同时替换main分支的生成文件镜像。站点为 https://xhongduo-tech.github.io/ 。

## 目录

- docs/foundations：模型、概率、张量与训练基础。
- docs/inference：解码、MTP、DSpark、DeepInfer及推理系统地图。
- docs/training：数据、SFT、LoRA、偏好优化与RL路线。
- docs/evaluation：质量、系统指标和复现规范。
- docs/projects：部署、微调、后训练项目任务与后续报告。
- docs/articles：正式博文，只有article且published进入文章索引。
- docs/writing：写作方法与文章模板。
- drafts：未公开草稿。
- docs/.vitepress：配置、主题与内容索引。

## 本地运行

```sh
npm ci
npm run docs:dev
npm run docs:check
npm run docs:build
```

构建输出在docs/.vitepress/dist。数学与Mermaid使用本地构建支持，搜索采用本地索引；不依赖站外搜索账号。

File: docs/posts/engineering/lithography-technology/euv-system-integration.md
---
title: EUV 整机系统集成（真空系统、污染控制、高 NA EUV 展望）
date: 2026-08-07
---

# EUV 整机系统集成

<div class="epigraph">
<p>整体大于部分之和。</p>
<footer>—— 亚里士多德（Aristotle），《形而上学》</footer>
</div>

<div class="article-byline">
<p>第六级 · 光刻技术与光刻机 ｜ Bakshi《EUV Lithography》第6A、9章 ｜ 2026-08-07</p>
</div>

## 为什么从 EUV 整机开始

前面十几篇，我们把光刻机拆成了一件件「器官」：光源、物镜、照明、掩模、胶、运动台、对准、调焦、热控……但一台 EUV 光刻机，不是这些器官的简单拼装——它是一台**180 吨、装满真空腔与精密光学、以 13.5 nm 光运转的巨型机器**。把这些散件「集成」成一台能稳定量产的光刻机，本身就是一个工程史诗。

EUV 与 DUV 最大的分野在于：**EUV 光在空气中走几毫米就没了**。这逼出了一整套 DUV 时代没有的系统——真空、污染控制、以及为 13.5 nm 量身定做的光学架构。这一篇我们把这些「集成难题」讲透，并展望高 NA EUV。<span class="marginnote">一台 EUV 光刻机重约 180 吨，比一架空客 A380 的引擎还重；内部有上万个子系统、数万米管线。它被描述为「人类制造过的最复杂的机器之一」——而它只做一件事：把 13.5 nm 的光稳定地印到晶圆上。</span>

## 1 EUV 整机的拼图

把 EUV 光刻机的子系统摆开，会看到一张完整的地图：

| 子系统 | 作用 | 对应本篇/前篇 |
| --- | --- | --- |
| LPP 光源 | 产生 13.5 nm EUV 光 | 《EUV 光源》 |
| 照明系统 | 把光整形、送向掩模 | 《照明系统》 |
| 反射投影物镜 | 成像 | 《投影物镜》 |
| EUV 反射掩模 | 提供图案 | 《掩模》 |
| 真空腔体 | 让 EUV 光走完光路 | 本篇 |
| 污染控制 | 保护光学与掩模 | 本篇 |
| 双工件台/伺服 | 运动与对准 | 《超精密运动》《对准》 |

这些子系统在 DUV 时代各自独立；在 EUV 时代，它们被**同一套真空与污染控制体系**串起来——这正是「集成」二字的含义：不是搭积木，而是让所有零件在同一个苛刻环境里协同工作。

## 2 真空系统：为 13.5 nm 光铺路

EUV 光对一切物质的吸收都极强，包括空气。13.5 nm 的光在空气中衰减极快，所以 **EUV 光路全程必须处于真空**——从光源到照明、到掩模、到物镜、到晶圆，整个光学链都泡在真空里。

真空系统要解决三个层次的问题：

- **真空度**：光路区要抽到足以让 EUV 光低损耗传播的压强（通常在 $10^{-5}$–$10^{-7}$ mbar 量级，视区域而定）；
- **分区隔离**：光源区（有锡蒸气、气体）与光学区、晶圆区之间用**气阻（gas lock）与差分抽气**隔离，防止污染物互相扩散；
- **真空中的运动**：工件台、掩模台在真空里做纳米级运动，电机的热量、放气（outgassing）都要特殊处理。

真空不是「把气抽掉」这么简单——**真空里的热管理、润滑（只能无油）、放气、密封**，每一项都是全新课题。真空系统是 EUV 整机「第一个被逼出来的新学科」。

真空还带来一个反直觉的难题：**真空中没有空气对流，热无法「吹」走**。台体电机、光学吸收的热只能靠传导与辐射散掉，于是真空腔里到处是精心设计的热通路与主动冷却——「把热排出去」在大气里是理所当然，在真空里却成了需要专门设计的工程。

## 3 污染控制：光学最怕的两样东西

EUV 光学在真空里依然会被两种「看不见的敌人」毁掉：

**碳沉积（carbon contamination）**：残余的碳氢化合物气体分子被 EUV 光分解，碳沉积在镜面上，反射率随曝光时间下降。对策是**氢气清洗**——在镜面附近注入氢气，用 EUV 光把碳「烧」成甲烷气体抽走。这要求镜面环境保持微量的氢压，与真空需求微妙平衡。

**氧化（oxidation）**：水汽被 EUV 分解成活性氧，氧化多层膜表层，同样毁反射率。对策是**超净真空 + 严格控制水汽分压**，把镜面寿命拉长到可接受的量级。

再加上来自光源的**锡碎屑**（见《EUV 光源》），EUV 光学的污染防护是一整套「**氢、真空、材料、监测**」的组合拳。<span class="marginnote">Bakshi《EUV Lithography》第6A章专门总结光学污染：碳沉积与氧化的速率、氢清洗的效率，都是把「理论反射率」变成「量产寿命」的关键参数。镜面反射率每掉 1%，整机吞吐量就掉一截。</span>

## 4 公式解析：反射率级联——EUV 的「过路费」

EUV 光从光源到晶圆，要经过**七八次反射**：照明系统、掩模、投影物镜各贡献数次。每次 Mo/Si 多层膜反射约损失 30% 能量，反射率 $R \approx 0.7$。于是到达晶圆的光，只剩光源出射的一个极小比例：

$$
\frac{P_{wafer}}{P_{source}} = R_{ill}^{n_1} \cdot R_{mask} \cdot R_{obj}^{n_2} \approx 0.7^{7} \approx 0.08
$$

- $P_{source}$：光源带内功率；
- $P_{wafer}$：到达晶圆的有效功率；
- $R_{ill}, R_{mask}, R_{obj}$：照明、掩模、物镜各面的反射率；
- $n_1 + 1 + n_2 \approx 7$：总反射次数。

拆成三步理解：

- **第一步，指数级损耗**：$0.7^7 \approx 0.08$——到达晶圆的光只剩光源的约 8%。这就是为什么光源要把带内功率做到 250 W：经过级联损耗，晶圆上才够用。
- **第二步，反射率就是生命线**：如果每面反射率从 0.7 掉到 0.68（污染所致），$0.68^7 \approx 0.067$，晶圆功率又跌约 16%——**镜面污染直接变成吞吐量损失**，这就是污染控制如此重要的数学根源。
- **第三步，工程含义**：整机设计要在「尽量少反射」与「成像必须多次反射」之间权衡；也要在镜面「清洁但损耗寿命」与「污染但短期可用」之间取舍。反射率级联，是贯穿 EUV 整机设计的一条主线。

**辨析｜易错点：** 不要把「光源带内功率 250 W」误当成「晶圆上的功率」。从 250 W 到晶圆上可用光，经过反射级联、照明收集效率等多重折扣后，往往只剩个位数瓦——**「瓦级」与「毫瓦级」之间，隔着整条光学链的损耗**。

## 5 整机架构：在真空里做纳米级运动

EUV 整机的架构，是前面各篇「子系统」在真空约束下的重新设计：

- **计量框架与台体**：工件台、掩模台在真空腔里用磁悬浮平面电机运动，位置测量（干涉仪/编码器）同样要在真空里稳定工作；
- **热与振动**：真空里没有对流，散热只能靠传导与辐射——台体与电机的热管理比大气环境更难；减振与计量框架的隔离逻辑不变，但实现更难；
- **双工件台**：测量位与曝光位通过**气阻隔离**，让「测量（大气/真空过渡）」与「曝光（纯真空）」互不干扰。

可以说，EUV 整机把 DUV 时代「大气环境里精致的机器」升级成了「真空环境里更精致、更难伺候的机器」——每一个子系统都因为真空而「更贵、更难、更脆弱」。

## 6 高 NA EUV：把分辨率再推一步

EUV 量产机型目前 NA = 0.33（如 ASML NXE 系列），单次曝光约 13 nm。**高 NA EUV（high-NA EUV，NA = 0.55）**是下一代方向，用更大的 NA 把分辨率推到 8 nm 甚至更低。

高 NA 带来的连锁挑战：

- **物镜变大**：NA 0.55 的反射物镜更大更重，还引入**各向异性（anamorphic）**设计——X 与 Y 方向的放大率不同，以控制镜片尺寸；
- **焦深更浅**：$DOF \propto 1/NA^2$，高 NA 的焦深不足 50 nm，对调焦、形貌与整机稳定性的要求再上一个台阶；
- **照明与掩模重做**：高 NA 需要更复杂的照明与更大的掩模，掩模制造、OPC、光源功率都要跟着升级；
- **成本爆炸**：单台高 NA EUV 光刻机造价估计超过 3 亿欧元，一座高 NA 工厂的投资是天文数字。

高 NA EUV 与多重图形化的结合（见《多重图形化》）仍是未来路线的一部分——**用高 NA 单次做 8 nm，再用多重图形化降到 4 nm**。光刻的「极限游戏」，还在继续。

## 7 小结

- EUV 整机是**真空 + 光学 + 运动 + 热控**的系统级集成，重约 180 吨。
- **真空系统**为 13.5 nm 光铺路，含真空度、分区隔离与真空运动三大课题。
- 污染控制对付**碳沉积与氧化**，靠氢气清洗、超净真空与材料选择。
- 反射率级联 $R^7 \approx 0.08$ 揭示「瓦级光源 → 毫瓦级晶圆光」的残酷账本。
- EUV 整机把 DUV 的所有子系统在**真空约束下重新设计**，更难也更贵。
- **高 NA EUV（NA 0.55）**把分辨率推到 8 nm 以下，但物镜、焦深、成本全面升级。
- EUV 整机的每一项子系统都因真空而「更贵、更难、更脆弱」，集成即难点。
- 反射率级联 $R^7 \approx 0.08$ 是贯穿全篇的账本：每 1% 反射率损失，都是实打实的吞吐量损失。

一个收束 EUV 全篇的观点：**EUV 光刻机的每一寸进步，都是「光源-光学-掩模-胶-真空-污染」六条战线同时向前的结果**——任何一个环节掉队，整机都跑不起来。这正是亚里士多德那句「整体大于部分之和」在工程里最沉重的注脚。

在下一节，我们将走出光学的疆界，看**非光学光刻**——电子束直写、纳米压印与 X 射线光刻，它们能否成为下一代替代者。

File: docs/posts/engineering/lithography-technology/exposure-source-evolution.md
---
title: 曝光光源演进（g/i 线、KrF 248nm、ArF 193nm、EUV 13.5nm）
date: 2026-08-07
---

# 曝光光源演进

<div class="epigraph">
<p>激光是一个寻找问题的解决方案。</p>
<footer>—— 阿瑟 · 肖洛（Arthur Schawlow），激光共同发明人、诺贝尔奖得主</footer>
</div>

<div class="article-byline">
<p>第六级 · 光刻技术与光刻机 ｜ Levinson《Principles of Lithography》第1、12章 / Mack《Fundamental Principles of Optical Lithography》第1章 ｜ 2026-08-07</p>
</div>

## 为什么从光源开始

上一篇的分辨率公式 $CD = k_1 \lambda / NA$ 里藏着光刻发展史上最「顺理成章」的一个旋钮：**波长 λ**。NA 有物理上限（像方介质、透镜口径），k1 有工艺下限（0.25），唯有波长似乎可以一直往下压——从 436 nm 压到 13.5 nm，缩小了 32 倍。

光源的故事，就是光刻史的一半。它回答了三个连环问题：**用什么样的光？为什么换光？换了之后要付出什么代价？** 每一个答案背后，都是一部「现有光源被逼到极限、新光源带着新的物理难题登场」的循环。理解这个循环，才能理解为什么 2026 年的今天，产业还在为 13.5 nm 的 EUV 光「伺候」着一整套从锡滴到真空的庞杂系统。<span class="marginnote">波长向下走，光刻机向上「长个」：193 nm 干式光刻机重约 5 吨，EUV 光刻机重达 180 吨，几乎是一整座小型工厂。波长的每一次缩短，都以整机复杂度为代价。</span>

## 1 汞灯时代：g 线与 i 线

光刻最早的曝光源是**高压汞弧灯（mercury arc lamp）**。汞蒸气放电会产生一组尖锐的谱线，其中最强、最适合光刻的是 436 nm 的 **g 线**与 365 nm 的 **i 线**。1980 年代到 1990 年代中期的行业，就靠这两条谱线支撑。

汞灯是**宽带光源**，但光刻只取其中一条谱线——因为透镜是按单一波长设计的，杂散谱线会造成色差。于是光源前要加窄带滤光片，把光「洗」成准单色。g 线时代的分辨率约 0.5–1 μm，i 线靠更短波长推到 0.35 μm 左右，配合当时刚成熟的离轴照明与相移掩模。

为什么汞灯到头了？因为它的谱线**固定**在 436/365 nm，波长没有继续缩小的余地。要更短波长，必须换一种全新的发光机制。产业的视线转向了一个刚被发明出来、当时「找不到用途」的东西——准分子激光。<span class="marginnote">i 线是汞灯最后的辉煌：1990 年代所有 0.35 μm 及以上的量产都靠它。1995 年之后，主流制程越过 0.25 μm 门槛，i 线再也跟不上，准分子激光正式登台。</span>

汞灯还有一个「看不见」的短板：它不满足**窄线宽**的要求。汞灯在 g 线附近其实是一簇相距很近的谱线，滤光片只能把它压到约 5 pm 量级。对 0.5 μm 的宽松制程这够用，但随着 CD 缩到 0.25 μm 以下，5 pm 的线宽会带来可观的色差，成像质量崩塌。而激光天然是窄线宽光源——这是它在光刻里胜出的底层优势之一。

## 2 准分子激光：KrF 与 ArF

**准分子激光（excimer laser）**用惰性气体卤化物分子（如 KrF、ArF、XeCl）作为增益介质。这类分子只在激发态短暂存在，发出紫外光后立刻解离成原子——正是这种「激发的二聚体」给了激光名字（excimer = excited dimer）。通过选择合适的卤化物，激光波长可以精确锁定在几个标准值：

| 增益介质 | 波长 | 光刻应用时代 |
| --- | --- | --- |
| XeCl | 308 nm | 早期实验 |
| KrF | 248 nm | 1990s–2000s（0.25–0.13 μm） |
| ArF | 193 nm | 2000s–2020s（65 nm 及以下） |
| F2 | 157 nm | 实验后被放弃 |

1990 年代，Nikon、Canon、ASML 相继把 KrF 激光装进步进扫描机；2000 年前后 ArF 193 nm 成为主力，一直用到现在——ArF 浸没光刻至今仍是量产的主力机型，只是靠多重图形化续命。准分子激光能统治 30 年，靠的是三件事：**波长精确稳定、脉冲功率足够高、窄线宽对色差友好**。<span class="marginnote">ASML 的准分子激光来自 Cymer（后并入 ASML）与 Gigaphoton 两家供应商。一台 ArF 光刻机的激光功率约几十瓦到上百瓦，以 kHz 级脉冲重复频率工作，相当于一台「每秒钟开火上万次的紫外枪」。</span>

准分子激光与光刻的相遇本身就是一段「激光找应用」的历史：1975 年首次在实验室实现 KrF 准分子激光时，发明者并没有想到芯片制造；直到 1982 年，Kanti Jain 等人在 Bell Labs 演示了用准分子激光做光刻，这条技术路线才真正开启。而让准分子激光成为量产选择的，还有一件关键小事——**窄线宽**：因为投影透镜要按单一波长消色差，激光必须把线宽压到约 0.1 pm 量级（远窄于汞灯谱线），这催生了专门的线宽窄化模块（line-narrowing module），里面藏着棱镜与光栅的组合。

## 3 公式解析：短波长的物理代价——光子能量

换短波长不是免费的，代价藏在一个物理常数里——**光子能量与波长成反比**。光子的能量由普朗克关系给出：

$$
E = \frac{hc}{\lambda}
$$

- $h = 6.626 \times 10^{-34}\ \text{J·s}$：普朗克常数；
- $c \approx 3 \times 10^8\ \text{m/s}$：光速；
- $\lambda$：波长。

代入 ArF 的 193 nm，一个光子的能量约 6.4 eV；代入 EUV 的 13.5 nm，单光子能量飙升到约 92 eV——**是 ArF 光子的 14 倍**。具体算一遍更有感觉：$E = \frac{1240\ \text{eV·nm}}{\lambda}$（这是把 $hc$ 换成 eV·nm 单位后的常用换算），193 nm 得 $1240/193 \approx 6.4\ \text{eV}$，13.5 nm 得 $1240/13.5 \approx 91.9\ \text{eV}$，吻合无误。

这个「14 倍」带来两个连锁后果：

- **剂量预算**：光刻胶需要特定数量的光子才能完成曝光，单光子能量变高意味着到达胶面的光子数变少、散粒噪声（shot noise）变大，线宽粗糙度恶化——这是 EUV 光刻胶必须换配方、用高灵敏度化学放大胶的根本原因。
- **吸收问题**：波长越短，几乎所有材料都越「吸收」。13.5 nm 的光在空气中走几毫米就被吸收殆尽，所以 EUV 光刻机内部必须是真空；连光学元件都不能用透镜，只能改用反射镜。
- **通量换算**：把「光子能量」翻成工程语言——若工艺需要每平方厘米 $10^{16}$ 个光子来完成曝光，ArF 的剂量约 $10\ \text{mJ/cm}^2$ 量级，EUV 用同样光子数只需更小的能量密度，但光子数是稀缺资源，EUV 光源必须把功率拉到百瓦级才够量产吞吐。
- **散粒噪声**：剂量里的光子数服从泊松分布，光子越少相对涨落越大。用 $N$ 个光子曝光，光子数起伏约 $\sqrt{N}$，相对起伏 $1/\sqrt{N}$。EUV 的光子少，这条物理限制尤其苛刻，是 EUV 胶必须「高灵敏度」的根本原因之一。

这条公式是理解「为什么换波长这么折腾」的总钥匙：**波长每缩短一点，光子能量、材料吸收、光学结构全都要推倒重来**。

## 4 F2 157 nm 的败退与液浸的胜利

2000 年代初，产业曾把 F2 激光 157 nm 当作 ArF 的继承者。但 157 nm 的光连「空气都能吸收」，需要用氮气或氮氦混合气吹扫光路；光学材料（CaF2 晶体）昂贵且稀缺；掩模保护膜（pellicle）几乎没有可用材料。投入巨大、阻力重重。

与此同时，**浸没光刻（immersion lithography）**给出了一个「不换波长也能提高分辨率」的取巧方案：在晶圆与物镜之间灌一层水，水的折射率 $n=1.44$，把 NA 从 1.0 干式上限推到 1.35。用公式 $CD = k_1\lambda/NA$ 看，等效于把 193 nm「当成 134 nm 用」。

产业的理性选择随之而来：157 nm 项目在 2003 年前后基本被放弃，**浸没光刻接管了 45 nm 及以下制程**。这个故事留下一条深刻教训：**改进不一定来自「换更短的波长」，也可能是「把现有波长用得更好」**。浸没的细节，我们在第2篇《浸没式光刻》再展开。

还有一个细节体现这场的理性：浸没光刻用的水对 193 nm 的透过率高达 99% 以上，而对 157 nm 吸收极强——**同一套「灌水」方案，在 193 nm 上是救星，在 157 nm 上就是灾难**。技术的取舍往往就悬在这些「差一点点」的材料性质上。

## 5 EUV 13.5 nm：波长竞赛的终点

当 ArF 浸没 + 多重图形化也逼近极限时，产业终于转向了终极波长：**极紫外 13.5 nm（EUV）**。为什么偏偏是 13.5 nm，而不是 10 nm 或 15 nm？

答案藏在材料物理里：13.5 nm 恰好落在**钼/硅（Mo/Si）多层膜反射镜的反射率峰值**附近——每个 Mo/Si 周期反射率约 70%，叠加几十层周期后总反射率可达 70% 上下。要知道，EUV 没有折射透镜可用，只能靠全反射镜成像，反射率每损失一点、光通量就断崖下跌，所以「正好有高反射材料」是选择波长的硬约束。<span class="marginnote">EUV 反射镜的表面粗糙度要求达到 0.1 nm 量级——比一个原子直径还小。镜面镀 40–50 层 Mo/Si 薄膜，每层厚度精确控制在约 7 nm（Mo）/4 nm（Si），堪称人类最精密的镀膜工程之一。</span>

13.5 nm 还躲开了碳、氧等元素的吸收边，背景吸收相对可控。于是，从 2019 年 ASML 首台量产型 EUV 光刻机 NXE:3400B 装机开始，EUV 成为 7 nm 及以下制程的必备工具。**波长竞赛在 13.5 nm 处停下——不是因为不想更短，而是因为再短的波长，连高反射材料都找不到了**。

EUV 光源还背着一笔严苛的**功率账**：光在通往晶圆的路上要经过六七次反射，每次约损失 30% 能量，加上掩模反射与照明系统的收集效率，真正到达胶面的光子只占光源出射的一小部分。为保证吞吐量，产业要求光源的带内功率（in-band power，指 13.5 nm 附近 2% 带宽内的功率）达到**数百瓦**——早期只有几瓦，如今 Cymer 与 Gigaphoton 的 LPP 光源已稳定在 250 W 以上。这道「从瓦级到数百瓦」的爬坡，正是下一节的主角。

<div class="marginnote">
<p>「带内功率」为什么重要？因为等离子体发出的光是一个宽谱，只有 13.5 nm 附近那 2% 带宽内的光能被 Mo/Si 反射镜利用。光源效率常以「转换效率」衡量——把驱动激光的能量变成带内 EUV 能量的比例，典型只有 3%–6%，剩下的都变成了热。</p>
</div>

## 6 四大光源时代对比

把半个世纪的光源演进收进一张表，可以清楚看到每次换代背后的「物理杠杆」：

| 时代 | 光源 | 波长 | 代表分辨率 | 光学结构 | 被替代原因 |
| --- | --- | --- | --- | --- | --- |
| 汞灯 | 高压汞弧灯 | 436/365 nm | 0.35 μm | 透射透镜 | 谱线固定，波长见底 |
| 深紫外 DUV | 准分子激光 | 248/193 nm | 65 nm（浸没 45+） | 透射透镜+液浸 | 折射材料吸收极限 |
| 真空紫外 VUV | F2 激光 | 157 nm | 实验 | CaF2 透镜+吹扫 | 材料/成本不可行，被浸没取代 |
| 极紫外 EUV | LPP 锡等离子体 | 13.5 nm | 13–8 nm | 全反射多层膜镜 | 当前终点 |

这张表里有两处「回头路」值得注意：一是 157 nm 输给 193 nm 浸没——**波长变长反而赢了**；二是 EUV 放弃了透镜改用反射镜——**光学结构因波长而彻底改写**。光源换代从来不是「换个灯泡」那么简单，而是整机光学、材料、真空、胶配方的一次集体重置。<span class="marginnote">把这张表与《量子力学》专题里「黑体辐射」「光子能量」对照着读，会发现光刻光源史其实就是「用波长买分辨率、为光子能量买单」的教科书案例。</span>

## 7 小结

- 光源史是**波长旋钮**的历史：436 → 365 → 248 → 193 → 13.5 nm，32 倍波长收缩。
- 汞灯（g/i 线）谱线固定，靠滤光片取单色，止步于 0.35 μm。
- **准分子激光**（KrF/ArF）以精确波长与高功率统治了 30 年，是光刻最成功的光源。
- 光子能量 $E=hc/\lambda$ 揭示短波长的代价：EUV 单光子 92 eV，是 ArF 的 14 倍，引发剂量与吸收的双重难题。
- **157 nm 输给了浸没**：不换波长的「等效波长缩短」更划算。
- EUV 13.5 nm 的选型由 **Mo/Si 多层膜反射率峰值**决定，波长竞赛在此收尾。
- 光源换代等于**整机重置**：光学结构、材料、真空、胶配方都要跟着波长改写。
- 汞灯时代靠**谱线取单色**，准分子激光靠**窄线宽模块**压到 0.1 pm——单色性始终是成像的前提。
- EUV 的**带内功率**必须达到数百瓦，才能对冲六到七次反射的累计损耗，保证量产吞吐。

在下一节，我们将深入那个「14 倍光子能量」的源头——**EUV 光源**：激光等离子体 LPP、锡滴发生、驱动激光与收集镜，看这 92 eV 的光到底是怎么被「造」出来的。

File: docs/posts/engineering/lithography-technology/illumination-system-resolution-enhancement.md
---
title: 照明系统与分辨率增强（离轴照明、自由形式照明）
date: 2026-08-07
---

# 照明系统与分辨率增强

<div class="epigraph">
<p>给我一个支点，我就能撬动整个地球。</p>
<footer>—— 阿基米德（Archimedes）</footer>
</div>

<div class="article-byline">
<p>第六级 · 光刻技术与光刻机 ｜ Mack《Fundamental Principles of Optical Lithography》第10章 / Levinson《Principles of Lithography》第8章 ｜ 2026-08-07</p>
</div>

## 为什么从照明系统开始

前几篇我们把光源（发光）、物镜（成像）都讲清楚了，但中间还夹着一个常被忽略的关键环节——**照明系统（illumination system）**。它的任务是：把光源发出的光，按设计好的角度与形状，均匀地「喂」给掩模。

照明看起来只是「照亮」，实则是光刻工程师手里最便宜的**分辨率杠杆**：不换光源、不换物镜、不加浸没，只改照明光的形状，就能把特定图案的分辨率提升一大截。阿基米德的杠杆，在光刻里就是照明系统——它放大的不是力，而是衍射信息的利用效率。<span class="marginnote">照明是四大分辨率增强技术（RET）的枢纽：离轴照明（OAI）、相移掩模（PSM）、光学邻近校正（OPC）、偏轴偏振都围绕「让物镜收到更多有效衍射光」展开。本篇讲 OAI 与自由形式照明，其余各篇各有归属。</span>

## 1 照明系统的组成

一台光刻机的照明系统，从光源一路铺到掩模，通常包含：**准直与匀光模块**、**变焦/变倍系统**、**光瞳整形单元（aperture / DOE）**，以及把照明均匀地投到掩模面上的光学组。它要保证三件事：均匀、可控、可重复。

均匀意味着整片掩模（进而整片晶圆）被同样强度的光照射——不均匀度超过 1% 就会直接变成 CD 变异。可控意味着照明的**相干性**与**角度分布**可以按工艺需求调节；可重复则是量产的基本前提，片与片之间、批与批之间不能漂移。

照明系统在设计上普遍采用**柯勒照明（Köhler illumination）**：把光源成像在物镜的入瞳处，掩模面只看到均匀的照明光斑。这样即使光源本身不均匀（比如等离子体闪烁），掩模与晶圆上的光照仍是均匀的——这正是「匀光」的本质。<span class="marginnote">柯勒照明是显微术里 1893 年由 August Köhler 发明的老办法，光刻机至今在用：它的核心思想是「让光源的像落在光瞳上、而不是落在样品上」，从而把光源的不均匀性「藏」起来。</span>

照明的**均匀性指标**非常苛刻：现代光刻机要求整片曝光场内的强度不均匀度在 1% 以内，且扫描方向上的强度梯度要可预测、可补偿。一旦照明不均匀，晶圆上就会出现「一边清晰一边糊」的横向 CD 漂移——这种缺陷极难在事后补救，只能靠照明系统本身扛住。

## 2 部分相干与 σ

光刻成像既不是完全相干（点光源），也不是完全非相干（面光源），而是**部分相干（partially coherent）**。描述部分相干程度的核心参数是**部分相干因子 σ（sigma）**：

$$
\sigma = \frac{NA_{ill}}{NA_{obj}}
$$

- $NA_{ill}$：照明系统的数值孔径（照明光在掩模侧的最大会聚角）；
- $NA_{obj}$：投影物镜的数值孔径。

σ 表示「照明光束的锥角」与「物镜收集光束的锥角」之比。σ 越大，照明越接近「非相干」，像的边缘更陡但对比度下降；σ 越小，照明越接近「相干」，对比度高但边缘效应（驻波、振铃）明显。工程师通常把 σ 设在 0.3–0.9 之间，按图案密度与工艺窗口折中。

**σ 一旦从「一个数」变成「一种形状」，就诞生了离轴照明**：不在光瞳中心放一个均匀亮斑，而是把光安排在特定位置，让照明光以倾斜角度照向掩模——这就是打开分辨率增强大门的钥匙。

## 3 离轴照明：把光斜着照

**离轴照明（off-axis illumination，OAI）**把照明光瞳里的光从中心「移」到环带或扇区上，常见形状有四种：

| 形状 | 光瞳图形 | 擅长图案 | 代价 |
| --- | --- | --- | --- |
| 常规（on-axis） | 中心圆斑 | 任意方向 | 分辨率一般 |
| 环形（annular） | 圆环带 | 多方向周期性图案 | 各方向兼顾但增益温和 |
| 偶极（dipole） | 左右两团 | 水平/垂直密集线条 | 另一方向分辨率受损 |
| 四极（quadrupole） | 四角四团 | 横竖交错的阵列 | 对角方向欠佳 |

为什么斜着照能提高分辨率？关键在衍射。掩模上的周期图案把光衍射成多个级次，物镜的 NA 只能收进有限级次。当照明光沿轴向照入，+1 级衍射光的方向不对称，容易跑出物镜；而**离轴照明让 ±1 级衍射光相对物镜「对称分布」，使它们都能被 NA 收进来**——相当于让物镜在特定方向「看到」了更多衍射信息。

对密集线条这类最常见的图案，偶极照明能把 k1 显著压低。产业在 1990 年代正是靠环形与偶极照明，把 g/i 线的分辨率推过了原本的极限——**没换一根镜头，分辨率却升了一级**。

选择哪种形状是一门「权衡的艺术」：偶极对某一方向的线条增益最大，但正交方向的图案几乎没增益甚至变差；环形各方兼顾却样样不精。量产厂通常会为不同层次（金属层、栅极层、接触孔层）准备不同的照明形状——**照明形状跟着图案走，是光刻工艺开发的第一条经验法则**。

## 4 公式解析：离轴照明的衍射几何

离轴照明为什么恰好「对准」密集线条，可以用一条衍射公式说清。周期为 $p$ 的光栅，其 m 级衍射光的角度满足：

$$
\sin\theta_m = \sin\theta_{ill} + m\frac{\lambda}{p}
$$

- $\theta_{ill}$：照明光相对光轴的角度；
- $\lambda$：波长；
- $p$：光栅周期；
- $m$：衍射级次（0、±1、±2…）。

拆成三步理解：

- **第一步，轴向照明的困境**：当 $\theta_{ill}=0$ 时，+1 级与 -1 级衍射角为 $\pm \arcsin(\lambda/p)$。若 $\lambda/p$ 大于物镜的 $\sin\theta_{obj} = NA$，±1 级都跑出物镜，只有零级成像——图案消失。
- **第二步，离轴照明的破解**：选 $\theta_{ill} = \arcsin(\lambda/p)$，则 $\sin\theta_{+1} = 2\lambda/p$（可能出界），而 $\sin\theta_{-1} = 0$——**-1 级恰好沿光轴进入物镜**。只要 $2\lambda/p$ 不大于 NA，分辨率就被「救回来」了。
- **第三步，设计选型**：对目标周期 $p$，工程师把照明角对准 $\theta_{ill} = \arcsin(\lambda/p)$，即「让一条衍射级沿光轴进物镜」。这就是偶极/四极形状的孔径片按工艺图案「量身定制」的原理。

把公式翻过来，还能算离轴照明能把最小周期压到多少：$p_{min} \approx \lambda/(NA + NA_{ill})$。对照 $CD = k_1\lambda/NA$，等效于把 k1 降了一个系数——这就是 OAI 被称为「免费的 RET」的原因。

<div class="marginnote">
<p>这条 $p_{min}$ 公式也解释了为什么 OAI 只对「周期图案」有效：孤立线条的衍射谱是连续分布，没有「对称的 ±1 级」可对齐，OAI 的增益就大打折扣。设计上，孤立图案常配合辅助散射条（sub-resolution assist features）来「制造」周期。</p>
</div>

## 5 自由形式照明：从固定孔径到像素化光源

环形、偶极是「有限几个形状」的离散方案。到 ArF 浸没时代，工程师发现**最优照明形状往往不是任何规则图形**，而是随图案密度、OPC 修饰、工艺窗口目标变化的复杂形状。于是**自由形式照明（freeform / programmable illumination）**登场。

自由形式照明的核心是一个**可编程光瞳整形器**：光瞳被分成大量像素，每个像素的亮暗可单独控制，相当于把照明形状变成一张可以随产品优化的「位图」。有了它，光源不再是「选形状」，而是**与掩模一起联合优化**——这就是计算光刻里的**光源-掩模协同优化（source-mask optimization，SMO）**，我们会在《计算光刻》一篇深入。

自由形式照明的收益很直接：它能把 k1 再压低 0.05–0.1，把工艺窗口扩大，代价是照明系统复杂度与调试成本大幅上升。<span class="marginnote">现代 ArF 浸没与 EUV 光刻机都配了可编程光瞳整形器。以 ASML 为例，其自由形式照明用微透镜阵列或可变形反射镜阵列，把光瞳切成数千个可独立调制的单元。</span>

这里要提醒一个常见的误区：**自由形式照明不是「越复杂越好」**。光瞳形状越碎，光能量越分散、吞吐量越低，还可能与掩模上的 OPC 图形互相干扰。实践中 SMO 的搜索空间巨大，最后产出的往往是一个「看着奇怪但确实最优」的形状——这正是计算光刻的用武之地。光刻工程师的一句行话是：**「照明形状要像定制西装，不能像开满全场的霓虹灯。」**

## 6 照明之外的姊妹增强：PSM 与偏振

OAI 不是孤军奋战。相移掩模（PSM）与偏振照明与它配合，构成完整的分辨率增强工具箱。

**相移掩模（phase-shifting mask，PSM）**利用掩模上相邻透光区之间的 $\pi$ 相位差，让本该相邻的亮纹因相消干涉而「变暗」，从而把线条间距看得更细——它把「光学上分不开的两条线」变成「相位上分得开」。PSM 有几种变体：**交替型（alternating）**对交替线条加 $\pi$ 相位、增益最强；**衰减型（attenuated）**用半透明相移层同时减弱并移相、最易量产；还有无铬（chromeless）等变体。它们的取舍同样回到「增益 vs 工艺复杂度」这条主线。PSM 的细节在《掩模》一篇展开。

**偏振照明（polarized illumination）**则针对高 NA 成像：NA 越大，横磁（TM）偏振光对成像的贡献越差，工程师用偏振片让光变成横电（TE）偏振为主，改善高 NA 下的对比度与焦深。<span class="marginnote">高 NA 下 TE 偏振可比非偏振光多提供约 20%–30% 的对比度提升，是 NA 1.2 以上浸没光刻的标配。这个「光的偏振也是资源」的思想，与《电磁场与电磁波》里的偏振概念一脉相承。</span>

把这些 RET 放在一起看，它们的共同逻辑是：**分辨率的终极瓶颈是「物镜收不进衍射信息」，而照明与掩模决定了「哪些衍射信息被制造出来」**。光源、物镜、照明、掩模四者协同，才是一台光刻机真正的完整成像系统。

## 7 小结

- **照明系统**负责均匀、可控地把光喂给掩模，是四大 RET 的枢纽。
- 部分相干因子 $\sigma = NA_{ill}/NA_{obj}$ 描述照明锥角与物镜锥角的比例。
- **离轴照明（OAI）**把光瞳中心的光移到环带/扇区，让 ±1 级衍射光对称进入物镜，压低 k1。
- 衍射几何 $\sin\theta_m = \sin\theta_{ill} + m\lambda/p$ 是 OAI 选型的数学基础。
- **自由形式照明**把光瞳像素化、可编程，支撑光源-掩模协同优化（SMO）。
- 与 PSM、偏振照明配合，照明系统是光刻里最便宜的**分辨率杠杆**。
- 照明形状跟着图案走：不同工艺层配不同照明，是工艺开发的第一条经验法则。

在下一节，我们从照明与物镜之间的「中间层」——**掩模**出发：掩模基板、吸收层、缺陷检测与修补，以及 EUV 反射掩模的特殊设计。

File: docs/posts/engineering/lithography-technology/immersion-lithography.md
---
title: 浸没式光刻（浸液流场、缺陷控制）
date: 2026-08-07
---

# 浸没式光刻

<div class="epigraph">
<p>上善若水。水善利万物而不争。</p>
<footer>——《老子》第八章</footer>
</div>

<div class="article-byline">
<p>第六级 · 光刻技术与光刻机 ｜ Levinson《Principles of Lithography》第10章 / Mack《Fundamental Principles of Optical Lithography》第3.7节 ｜ 2026-08-07</p>
</div>

## 为什么从浸没光刻开始

第5篇《投影物镜》里，我们看到了 NA 1.35 的浸没式物镜。这一篇专门拆开「浸没」两个字——它是在 2000 年代初、ArF 193 nm 即将触顶时，产业用「一汪水」续命了十年制程的聪明办法。

浸没的原理一句话：**在晶圆与物镜最后一片透镜之间灌一层高折射率液体，让 NA 突破干式 1.0 的上限**。但「灌一层水」背后，是流场、温控、缺陷控制的一整套工程难题——水能换分辨率，也能带来成吨的缺陷。这一篇，我们看水是怎么「成也萧何，败也萧何」的。<span class="marginnote">浸没并不是新发明：早在 19 世纪末，显微镜学家就发现把物镜浸在油里能提高 NA——这是「油浸显微术」。光刻的浸没，是把显微镜里上百年的老把戏，搬到十几纳米分辨率的量产平台上。</span>

## 1 浸没的物理：一汪水换来的 NA

干式光刻的 NA 上限是 1.0——像方介质是空气，$n=1$，$\sin\theta$ 最大到 1。想要 NA 超过 1，唯一的办法是提高像方介质的折射率 $n$。水的折射率约 1.44，把水灌进物镜与晶圆之间，NA 就变成

$$
NA = n_{water}\sin\theta \approx 1.44 \times 0.94 \approx 1.35
$$

从 1.0 到 1.35，NA 提升了 35%。而按 $CD = k_1 \lambda / NA$，**等效于把 193 nm 的波长「虚拟」缩短到约 143 nm**——没换光源，却多挤出了一代半的分辨率。

更妙的是，浸没还顺手解决了焦深问题：焦深公式 $DOF = k_2\lambda/NA^2$ 中，$n$ 还藏在有效波长里（光在介质中波长变短 $\lambda/n$）。高 NA 浸没的焦深，比同样 NA 的干式假设下反而更大——**水同时「提分辨率」和「保焦深」**，是双重受益。

回看历史，浸没能上位，还有一段「天时」：2003 年前后，产业同时评估 157 nm F2 激光与 193 nm 浸没两条路线，浸没因为「沿用成熟 ArF 光源与胶、只加一汪水」而胜出。这个选择把光刻的「换代逻辑」从「换光源」变成了「换介质」——它证明了**工艺创新有时比物理革命更划算**。

## 2 浸没系统的组成

一台浸没光刻机的「加水」部分，远不止「喷一道水柱」那么简单。核心部件包括：

- **最后一片透镜**：直接接触水，材料要水化学稳定、折射率匹配；
- **浸液头（immersion hood）**：包住物镜末端与晶圆之间的水，形成一个受控的**水膜（water film）**；
- **供水与回收**：超纯水（DI water）从一侧注入、另一侧回收，保持水膜连续、无气泡、无污染；
- **恒温系统**：水的温度精确控制，因为折射率随温度变化。

这套系统要同时做到「**水膜连续**」（扫描中不破膜）、「**水纯净**」（无气泡、无颗粒、无溶解气体）与「**温度恒定**」。浸没头因此是流体力学、热控与光学三者的交汇点。

浸没头的结构本身就是一个微型流道：水从物镜一侧的狭缝注入，从另一侧回收，在物镜与晶圆之间形成一个几十微米厚、几厘米宽的水膜。扫描时，浸没头要「跟随」晶圆移动，保持水膜覆盖整个曝光狭缝——晶圆换行、边缘、甚至晶圆换台时，水膜都要平滑过渡或有序撤出。这套「动水膜」的机械与流控设计，是浸没光刻最不为人知、却最见功夫的部分之一。

## 3 浸液流场：让水膜既稳又净

浸没流场是浸没光刻最烧脑的工程问题之一。晶圆在扫描运动，水膜夹在物镜与晶圆之间，要跟着晶圆移动而不断裂、不留水痕。

流场设计的关键挑战：

- **气泡**：晶圆表面与浸液头缝隙处极易卷入气泡。气泡的折射率与水的差异会把光线偏折，在晶圆上留下致命的**气泡缺陷**。设计上要用流场把气泡「挤出去」，并监测气泡产生率。
- **破膜与水滴残留**：晶圆边缘、扫描方向切换时水膜可能破裂，残留水滴蒸发后会留下**水痕缺陷（water mark）**。
- **胶的浸出（leaching）**：光刻胶里的成分会溶进水里，污染水、改变折射率，还可能在胶面留下残渣。

流场工程师用计算流体力学（CFD）模拟水膜形态，配合**接触角（contact angle）**优化——让水在胶面上保持高接触角，减少残留。可以说，浸没光刻的「水」，是像「芯片」一样被精密设计出来的。

## 4 公式解析：浸没 NA 与偏振效应

浸没提升 NA 的公式前面已经给出：$NA = n\sin\theta$。这里再往深处挖一层——高 NA 下的**偏振问题**。

在高 NA 成像中，光线的会聚角很大，不同偏振方向的光参与成像的方式不同。横电（TE）偏振（电场垂直于入射面）与横磁（TM）偏振（电场平行于入射面）对成像的贡献不对称：**TM 偏振在高 NA 下对比度显著下降**，而 TE 偏振几乎不受影响。

用公式理解：TM 偏振的成像对比度随 NA 升高而衰减，近似为

$$
\gamma_{TM} \approx \gamma_{TE} \cdot \cos(2\theta)
$$

- $\gamma_{TE}$、$\gamma_{TM}$：两种偏振下的影像对比度；
- $\theta$：像方会聚半角。

拆成三步理解：

- **第一步，为什么 θ 越大 TM 越差**：θ 大意味着光线越倾斜，TM 偏振的电场方向越来越「不垂直于传播面」，干涉效率下降。
- **第二步，NA 1.35 时的影响**：NA 1.35 对应 $\sin\theta \approx 0.94$，$\theta \approx 70°$，此时 $\cos(2\theta) \approx \cos 140° \approx -0.77$——TM 对比度严重恶化甚至反相。
- **第三步，工程对策**：所以高 NA 浸没光刻机在照明端加**偏振器**，把光变成以 TE 为主（偏振照明），同时照明形状（如偶极）也向 TE 方向对齐。这是《照明系统》篇提到的偏振照明，在浸没高 NA 下成为刚需的原因。

**辨析｜易错点：** 不要把「NA 1.35」误解为「透镜孔径变大到 1.35 倍」。浸没并没有改变物镜的物理孔径，只是把像方介质从空气换成水、让同样的孔径收集到更多衍射级次——**NA 的「1.35」是介质折射率的功劳，不是透镜本身的功劳**。

## 5 缺陷控制：水带来的新麻烦

水在换分辨率的同时，也带来了一整套 DUV 时代没有的缺陷源。产业对浸没缺陷的控分类处理：

| 缺陷类型 | 成因 | 对策 |
| --- | --- | --- |
| 气泡 | 缝隙卷入气体 | 流场设计 + 排气监测 |
| 水痕（water mark） | 残留水滴蒸发 | 控制接触角、减少残留 |
| 胶浸出残渣 | 胶成分溶入水中 | 低浸出胶 / 顶部保护层 |
| 颗粒污染 | 水中颗粒落在胶面 | 超纯水 + 过滤 + 惰性环境 |

其中**水痕缺陷**是最具浸没特色的：残留水滴在晶圆表面蒸发时，溶解在水里的微量胶成分会在原位析出，形成一圈圈「水环」，毁掉图案。对策是让水在胶面的**后退接触角（receding contact angle）**尽量大——水珠「站得圆」，扫描后不残留。

浸没缺陷的**检测与监控**也因此成了量产标配：晶圆在曝光后要过**缺陷检测机（defect inspection）**，专门扫描水痕、气泡、颗粒等浸没特有缺陷；一旦缺陷率超限，就要回溯到流场参数、水质或胶配方。可以说，浸没光刻把「缺陷控制」从光刻的附属品，提升成了与分辨率同等量级的量产主线。

## 6 浸没胶与工艺配套

浸没不是单纯换设备，**胶与配套工艺必须一起改**。主流方案有二：

- **顶部保护层（top coat）**：在胶上面再涂一层水溶性保护膜，把胶与水隔开——胶不浸出、水不接触胶，彻底避免浸出与水痕问题。代价是多一道涂/去工序与成本。
- **低浸出胶（low-leaching resist）**：直接优化胶配方，让 PAG 等成分不易溶入水中，省去 top coat，但工艺窗口更窄。

除此之外，浸没还需要**更严格的超纯水管理**（电阻率、溶解氧、颗粒数）与**环境湿度控制**（防止水膜在干燥环境中蒸发过快）。这些配套，让浸没光刻的整机与工艺复杂度比干式高出一个量级。<span class="marginnote">从 2006 年前后量产到 2026 年，ArF 浸没光刻已经服役了二十年，至今仍是 5 nm 以下制程中大量「非关键层」的主力——它的性价比，是 EUV 至今无法完全替代的。</span>

## 7 小结

- **浸没**用水的折射率把 NA 从 1.0 推到 1.35，等效波长缩短到约 143 nm。
- 浸没同时**提升分辨率并改善焦深**，是双重受益。
- 浸没系统由**浸液头、超纯水循环、恒温**三件套构成，水膜要「连续、纯净、恒温」。
- 高 NA 下 **TM 偏振对比度骤降**，偏振照明（TE 为主）成为刚需。
- 浸没带来**气泡、水痕、胶浸出、颗粒**四类新缺陷，各有对策。
- 浸没胶配 **top coat 或低浸出配方**，配套超纯水与环境控制。
- 浸没的胜出靠「换介质而非换光源」，是工艺创新战胜物理革命的一例。

一个值得记住的对照：**干式到浸没，NA 从 1.0 到 1.35，只加了 35%，却让 193 nm 光源的生命延续了一代人**。这就是「把现有技术用好」的杠杆——光刻史上最便宜的一代进步。

在下一节，我们看 ArF 浸没的「续命术」如何走到底——**多重图形化**：LELE、SADP、SAQP 与自对准工艺。

File: docs/posts/engineering/lithography-technology/index.md
---
pageClass: plain-doc
---

# 光刻技术与光刻机

对标权威教材体系，按章节逐节写成博文。学完一个学科 = 写完该学科权威教材对应的全部博文。

## 对标教材

- Levinson, "Principles of Lithography" (4th ed., SPIE, 2019)
- Mack, "Fundamental Principles of Optical Lithography" (Wiley, 2007)
- Bakshi (ed.), "EUV Lithography" (2nd ed., SPIE, 2018)

## 主题规划

<ProgressGrid cat="engineering/lithography-technology" />

### 第1篇

- [ ] 光刻原理与投影成像光学基础
- [ ] 分辨率理论与工艺窗口（Rayleigh 准则、k1 因子、焦深 DOF）
- [ ] 曝光光源演进（g/i 线、KrF 248nm、ArF 193nm、EUV 13.5nm）
- [ ] EUV 光源（激光等离子体 LPP、锡滴发生、驱动激光与收集镜）
- [ ] 投影物镜（超高 NA 光学、像差校正、浸没式物镜）
- [ ] 照明系统与分辨率增强（离轴照明、自由形式照明）
- [ ] 掩模（掩模基板、吸收层、缺陷检测与修补、EUV 反射掩模）
- [ ] 光刻胶化学（化学放大胶、EUV 胶、显影与线宽粗糙度 LER）

### 第2篇

- [ ] 涂胶显影（Track 工艺与烘烤控制）
- [ ] 超精密运动系统（双工件台、掩模台、气浮/磁悬浮、nm 级同步扫描）
- [ ] 对准与套刻控制（Alignment/Overlay 测量与前馈反馈）
- [ ] 调平调焦与伺服控制、整机热管理与减振
- [ ] 浸没式光刻（浸液流场、缺陷控制）
- [ ] 多重图形化（LELE/SADP/SAQP 与自对准工艺）
- [ ] 计算光刻（OPC 光学邻近效应校正、光源掩模协同优化 SMO、反向光刻 ILT）
- [ ] EUV 整机系统集成（真空系统、污染控制、高 NA EUV 展望）

### 第3篇

- [ ] 非光学光刻（电子束直写、纳米压印、X 射线光刻）

File: docs/posts/engineering/lithography-technology/leveling-focus-servo-thermal.md
---
title: 调平调焦与伺服控制、整机热管理与减振
date: 2026-08-07
---

# 调平调焦与伺服控制、整机热管理与减振

<div class="epigraph">
<p>泰山崩于前而色不变，麋鹿兴于左而目不瞬。</p>
<footer>—— 苏洵《心术》</footer>
</div>

<div class="article-byline">
<p>第六级 · 光刻技术与光刻机 ｜ Levinson《Principles of Lithography》第5章 ｜ 2026-08-07</p>
</div>

## 为什么从调平调焦开始

前几篇讲过，先进光刻的**焦深（DOF）只有几十纳米**。而晶圆表面并不是平的——加工过的晶圆有起伏、有应力、有边缘下垂，高度差动辄是焦深的几倍。如果直接曝光，大半个晶圆都会处于离焦状态，图案一片模糊。

所以光刻机必须在曝光前**把晶圆表面调到焦平面内**——这就是**调平（leveling）与调焦（focusing）**。再加上让台子在扫描中始终保持焦点的实时伺服、以及整机的热管理与减振，这一篇讲的是光刻机如何「稳住」：**在焦深几十纳米的约束下，让整台机器泰山崩于前而色不变**。<span class="marginnote">晶圆表面形貌的来源：前层刻蚀/沉积留下的起伏、抛光后的微不平、光刻胶的厚度波动，还有晶圆边缘的翘曲（edge roll-off）。先进制程对晶圆平整度的要求，把「把晶圆做平」本身也变成一门学问。</span>

## 1 焦深的现实：几十纳米的窗口

回顾第2篇的焦深公式 $DOF = k_2 \lambda / NA^2$：NA 1.35 的 ArF 浸没焦深约 100–200 nm，高 NA EUV 的焦深更是被压到不足 50 nm。而晶圆表面加上台子的形貌误差，轻松就是几百纳米。

于是焦深被「瓜分」成误差预算：

| 预算项 | 典型量级 |
| --- | --- |
| 晶圆表面形貌 | 数十 nm |
| 台子调焦精度 | 数 nm |
| 伺服跟随误差 | 数 nm |
| 大气/温度引起的光路漂移 | 数 nm |

每一项都要从焦深里「借」预算，而调平调焦的任务，就是**把晶圆的形貌误差在曝光瞬间补偿掉**，让实际焦点尽量贴近焦平面中心。

## 2 调平与形貌测量

调平的第一步是**测形貌**。光刻机在测量位用**调平传感器（level sensor）**扫描晶圆：通常是一束斜入射的光，照射到晶圆表面某点，通过反射光的偏转量反推该点的高度。把整片晶圆扫一遍，就得到一张**高度图（height map）**。

这张高度图是调焦的「导航地图」：它告诉台子「晶圆哪里高、哪里低、哪里倾斜」。曝光时，台子按这张图实时调整高度与倾角，让晶圆表面每一处都进入焦深。

测量有两个关键要求：

- **密度**：采样点要够密，才能捕捉到短波长的形貌变化；
- **准确**：测到的形貌必须能真实反映「曝光时的实际表面」——测量与曝光之间晶圆若有热变形或应力释放，图就失真了。

<div class="marginnote">
<p>调平传感器通常用「多点同时测高」的阵列：一次扫描得到多个点的高度，拼出局部倾角（roll 与 pitch），台子据此实时调整晶圆的 Z 与倾角——这就是「调平」与「调焦」的合体动作。</p>
</div>

## 3 调焦调平的执行：扫描中的实时伺服

形貌图是「预先知道」的信息，但曝光是动态的——晶圆在扫描移动，形貌在变化，台子必须**在扫描的同时实时伺服**。这就要求调焦不是「拍一张图、调一次」，而是「边扫边测边调」的闭环。

现代光刻机的调焦调平伺服大致这样工作：

1. 预扫描测出整片晶圆的高度图；
2. 曝光扫描中，台子按高度图**前馈**预置 Z 与倾角；
3. 同时用快速调焦传感器**实时反馈**校正，抵消残余误差；
4. 伺服带宽足够高，跟随扫描速度下的形貌变化。

这套「前馈地图 + 实时反馈」的组合，让晶圆表面与焦平面的偏差被压到几纳米。它和《超精密运动系统》里的伺服思想一脉相承，只是被控对象从「位置」换成了「焦点」。

## 4 公式解析：离焦与成像质量

离焦怎么伤害成像，可以用**波前光程差（OPD）**精确量化。离焦距离 $\delta$ 引起的边缘光线光程差近似为

$$
OPD \approx \frac{\delta \cdot NA^2}{2\lambda} \quad \text{（以波长为单位）}
$$

- $\delta$：离焦距离；
- $NA$：数值孔径；
- $\lambda$：波长。

拆成三步理解：

- **第一步，量纲直觉**：OPD 正比于 $\delta$ 与 $NA^2$——离焦越大、NA 越大，相位误差越大。高 NA 系统对离焦极敏感，这正解释了焦深与 $NA^2$ 成反比。
- **第二步，判据**：当 OPD 达到约 0.25 波（π/2 相位）时，Strehl 比跌到 0.8 以下、成像明显劣化。把 $OPD = 0.25$ 代回，解得 $\delta \approx \lambda / (2 NA^2)$——这就是经典**瑞利离焦容限**，与焦深公式里的 $k_2 \approx 1$ 情形吻合。
- **第三步，工程含义**：这条式子把「焦深有多少」落到「离焦怎么恶化成像」的定量关系上。调平调焦的目标，就是让实际 $\delta$ 远小于 $\lambda/(2NA^2)$，把 Strehl 比保在 0.95 以上。

**辨析｜易错点：** 离焦与散焦（defocus vs. 像差）要分清：离焦是「整个像平面移动」导致的整体模糊，可被调焦补偿；而像差（如球差）是透镜本身的固有缺陷，调焦无法消除。工程师用「焦点-CD 曲线（bossung plot）」区分两者：bossung 曲线对称弯曲对应纯离焦，非对称则提示存在像差。

## 5 整机热管理：热是精度的敌人

光刻机里藏着无数热源：电机线圈、激光器、电子元器件、甚至操作员。任何一处热量的波动，都会通过**热膨胀**改写光路长度、台子位置与镜片面形——几摄氏度漂移就可能吞掉纳米级精度。

热管理的手段分三层：

- **源头控制**：电机用水冷、灯箱用风冷，把发热部件与光学隔离；
- **恒温环境**：整机光路与台体置于精确控温的气流中，温度波动压到 0.01–0.1°C 量级；
- **主动补偿**：监测关键部件的温度，用模型预估热变形，反向补偿焦点与位置。

尤其对 EUV，光学系统在真空里、而电机在真空外，真空与常温之间的**热与振动双重隔离**是整机架构的难点之一——我们会在《EUV 整机系统集成》展开。<span class="marginnote">光刻机厂房本身也是恒温的：晶圆厂的洁净室温度控制 ±0.1–0.5°C，湿度与气压也受控。整机的热管理，只是这条「温度防线」的最内圈。</span>

一个常被忽略的细节：**曝光本身也会发热**。激光打到晶圆上，一部分能量被吸收变成热，晶圆随之轻微膨胀；连续曝光时，晶圆「越曝越热」，位置会随时间漂移。因此热管理还要做**曝光热补偿**——根据已曝光的剂量与时间，预估晶圆的瞬时热变形，实时修正对准与焦点。这就是「热」从「环境问题」升级为「控制问题」的地方。

## 6 减振：让地板「消失」

最后一道防线是**减振**。光刻机要成像到纳米级，而地面每时每刻都在微振动（厂房空调、泵、邻近设备、甚至人走路）。如果不隔离，台子与光学的相对振动会直接模糊图案。

减振系统的核心是**主动减振（active vibration isolation）**：在机身与地基之间安装传感器 + 执行器，感知振动并用反相振动抵消，把传进机身的振动压低到微重力级。配合**计量框架**（上一篇提到的那把「稳定的尺子」）与**平衡质量**，让成像光路几乎不随地面而动。

把热管理与减振放在一起看，它们是光刻机「稳住」的两个侧面：**热管温度、减振管振动，而调焦调平管晶圆本身的高度**。三者合一，才让几十纳米焦深的成像成为可能。

## 7 小结

- 先进制程**焦深只有几十纳米**，而晶圆表面形貌远超此量，必须调平调焦。
- 调平传感器扫描晶圆得到**高度图**，曝光时台子按图前馈 + 实时反馈伺服。
- 离焦 OPD ≈ $\delta NA^2/2\lambda$，瑞利离焦容限 $\delta \approx \lambda/(2NA^2)$。
- 调焦用 **bossung 曲线**判别「纯离焦」与「像差」。
- **热管理**靠源头控制、恒温环境与主动补偿，把热变形压到纳米以下。
- **主动减振 + 计量框架 + 平衡质量**让光刻机在地面微震中纹丝不动。
- 曝光本身也会发热，**曝光热补偿**把「热」从环境问题变成实时控制问题。

一个贯穿全篇的观点值得收进记忆：**光刻机的「精度」不是靠某一台设备的单一指标，而是靠「测量-伺服-热控-减振」四个闭环叠加出来的**。焦深几十纳米，能被守住，正是因为每一个环节都在把误差往回拉。

在下一节，我们聚焦一个让 NA 突破 1.0 的特殊方案——**浸没式光刻**：浸液流场与缺陷控制。

File: docs/posts/engineering/lithography-technology/lithography-principles-projection-imaging-optics.md
---
title: 光刻原理与投影成像光学基础
date: 2026-08-07
---

# 光刻原理与投影成像光学基础

<div class="epigraph">
<p>集成电路上可容纳的元器件数量，大约每两年翻一番。</p>
<footer>—— 高登 · 摩尔（Gordon Moore），摩尔定律（Moore's Law），1965</footer>
</div>

<div class="article-byline">
<p>第六级 · 光刻技术与光刻机 ｜ Mack《Fundamental Principles of Optical Lithography》第1、2章 / Levinson《Principles of Lithography》第1、2章 ｜ 2026-08-07</p>
</div>

## 为什么从光刻原理开始

如果你打开一台手机的 SoC，会发现里面密密麻麻排布着上百亿个晶体管。这些晶体管不是一个个「装」上去的，而是**在同一块硅片上被一层层「印」出来的**——这个「印刷」工艺，就是**光刻（lithography）**。

从极限到大模型的这条主线里，我们已经在《半导体器件物理》里认识了晶体管为什么能工作，在《数字集成电路设计》里学会了用它们搭出逻辑门。光刻则是回答「这些器件到底怎么被造出来」的那一环：没有光刻，电路图永远只是图纸。而一切光刻技术的根，都扎在**投影成像光学**里——光刻机本质上就是一台能分辨十几纳米细节、精度高到离谱的投影相机。

## 1 光刻在芯片制造中的位置

一条芯片的生产线上，关键步骤可以概括为一句口诀：**成膜、涂胶、曝光、显影、刻蚀、去胶**。其中「曝光+显影」合起来就是光刻，而它前后的成膜与刻蚀，全靠光刻定义出的图形来指挥。

具体流程是这样的：先在硅片上淀积一层材料（氧化硅、多晶硅或金属），再在上面旋涂一层对光敏感的光刻胶；光刻机把掩模上的图案投影到胶面上，被光照到的地方发生化学变化；显影液把该溶解的部分溶掉，于是**图案从掩模转移到了光刻胶上**。<span class="marginnote">光刻胶英文 photoresist，前缀 photo- 表示「光」，resist 表示「抵抗」——它抵抗刻蚀，保护下方材料不被刻掉。显影后胶面就成了一张「镂空的保护罩」。</span>之后刻蚀工艺顺着这张罩子把图案再转移到下面的材料层，最后去胶，一层图形就算完成了。

一片先进制程芯片要重复这套循环 60–80 次，每一层的对准误差都必须控制在纳米量级。以 5 nm 节点为例，每片晶圆在光刻工序上的总成本可能占到整片成本的四成。所以光刻不是一道孤立的工序，它是整条流水线里**精度要求的顶点**：设备成本约占一座晶圆厂总投资的三分之一，ASML 的 EUV 光刻机单价超过一亿欧元。<span class="marginnote">曝光、显影、刻蚀三步对应三种「转移」：掩模→胶（光），胶→材料（刻蚀）。误差是逐层累积的，所以第一步就要求极高的图形保真度。</span>

值得强调的还有**光刻的周期性**：既然每层都要重复曝光，光刻机就必须具备极高的**重复精度（repeatability）**与**吞吐量（throughput）**——一台量产机每小时要处理上百片晶圆，每一片都被相同的图案精确覆盖。这里「快」与「准」的矛盾，贯穿了整部光刻机发展史，也是后续《超精密运动系统》一篇的主角。

## 2 从接触式到投影式：一场革命

光刻的历史可以分成三个阶段。**接触式光刻（contact printing）**把掩模直接压在涂胶的硅片上曝光，分辨率很好，但掩模和胶面彼此摩擦损伤，掩模寿命极短。**接近式光刻（proximity printing）**把掩模抬高几微米，避免接触损伤，但缝隙衍射让分辨率大打折扣。两者都适合小批量实验，撑不起大规模量产。

转折点在 1970 年代：**投影式光刻（projection printing）**用一套透镜把掩模的像投影到晶圆上，掩模不再接触晶圆。它的核心是一个看似矛盾的结论：**投影成像的衍射极限分辨率，反而比接近式光刻的缝隙衍射好得多**——因为投影系统可以缩小图像，把微米级的掩模细节投影成亚微米级的晶圆图形。1977 年，Perkin-Elmer 推出 Micralign 反射式扫描投影机，第一次让投影式光刻具备量产能力；到 1980 年代，Nikon、Canon 与 GCA 相继推出以 g 线（436 nm）汞灯为光源的缩小步进机（stepper），行业正式进入投影时代。

投影式光刻从此统治了行业五十年，从初代的整体场曝光（stepper，步进器）发展到今天主流的高精度扫描（scanner，步进扫描机）。扫描式把狭缝光场在掩模与晶圆之间同步扫过，用运动的平均效果摊平透镜的像差——**同一个特征在扫描过程中被透镜的不同区域轮流成像，局部像差被平均掉一部分**，这是后来整机设计不断复用的核心思路。

三种曝光方式的特点可以用一张表对比：

| 方式 | 掩模-晶圆间距 | 分辨率 | 掩模寿命 | 量产适用性 |
| --- | --- | --- | --- | --- |
| 接触式 | 0（直接接触） | 高 | 极短（磨损） | 差 |
| 接近式 | 数微米间隙 | 低（缝隙衍射） | 长 | 差 |
| 投影式 | 数倍焦距 | 高（衍射极限） | 长 | 好（行业主流） |

投影式能同时拿到「高分辨率」与「长掩模寿命」，是因为它把掩模放到了离焦面足够远的位置，用透镜去补偿衍射——**用光学复杂度换工艺可行性**，这正是光刻机越来越贵、但功能越来越强的根本逻辑。

## 3 投影成像的基本光学

投影光刻机本质上是一台**缩微投影仪**：掩模在物方，晶圆在像方，透镜把掩模图案缩小 4 倍或 5 倍成像在胶面上。

成像质量由几个光学量决定。**数值孔径（numerical aperture，NA）**定义物镜收集衍射光的能力，$NA = n\sin\theta$，其中 $n$ 是像方介质折射率（空气中为 1），$\theta$ 是像方最大会聚半角。NA 越大，能收进的衍射级次越多，分辨细节的能力越强。**放大率（magnification）**则是 $4\times$ 或 $5\times$ 缩小，缩小成像意味着掩模上的缺陷在晶圆上也被缩小，掩模制造压力得以缓解。

<div class="marginnote">
<p>「投影成像」的直觉：透镜把物上每一点发出的光重新会聚成对应的像点。掩模上某个 100 nm 的特征，4 倍缩小后在晶圆上只有 25 nm——这就是「缩小」两个字的含义。</p>
</div>

真实的光刻成像还要考虑**照明**。工厂里用的是部分相干照明：光源不是理想的点源，也不是无穷大的扩展面光源，而是介于两者之间。照明相干性由参数 $\sigma$ 描述，它直接决定像的对比度与形状，这一点在后面的《照明系统与分辨率增强》一篇里会专门展开。

另一个容易被忽略的量是**曝光场与焦深的关系**：离焦时，边缘斜率变缓、像质下降，但远心光路与胶的曝光窗口允许一定范围的焦距漂移——这个「允许的范围」就是下一篇要讲的**焦深（DOF）**。可以说，本篇的每一个光学概念，都是为下一篇「分辨率与工艺窗口」的定量计算铺路。

## 4 公式解析：影像对数斜率——光刻的「清晰度」指标

光刻成像最终要回答的问题只有一个：**像的边缘够不够锐利**。Mack 在《Fundamental Principles of Optical Lithography》第2章给出了度量锐利度的核心工具——**归一化影像对数斜率（Normalized Image Log-Slope，NILS）**：

$$
NILS = w \cdot \frac{1}{I} \cdot \frac{dI}{dx}\Big|_{x=x_{edge}}
$$

拆成三步来理解：

- **第一步，对数斜率**：$\frac{1}{I}\frac{dI}{dx}$ 表示强度 $I$ 在图案边缘（$x_{edge}$）处的相对变化率。对数斜率越大，说明强度从亮区跌到暗区越快，边缘越锐利。
- **第二步，归一化**：乘上特征尺寸 $w$，把斜率无量纲化。这样不同尺寸的图案可以公平比较——NILS 与 CD 无关，只描述「像本身清不清晰」。
- **第三步，联系光刻胶**：胶层最终记录的是强度变化，NILS 大意味着胶的曝光量差异大，显影后边缘粗糙度（LER）更小。**一个基本经验是：NILS 大于 2 时工艺勉强可行，大于 3 时算得上舒服。**

值得把它与显微成像里的「数值孔径决定分辨率」对照：显微镜与光刻机共享同一套衍射物理，但方向相反——显微镜想看清样品，光刻机想印出图形；显微镜追求放大，光刻机刻意缩小。这套「反着用」的光学，正是本专题最迷人的地方，也呼应了《光学》专题里对衍射与成像的讨论。

对比更直觉的公式——正弦光栅的成像：

$$
I(x) = I_0 + I_1 \cos\left(\frac{2\pi x}{p}\right)
$$

这里 $p$ 是光栅周期，$I_1/I_0$ 越大对比度越高。当 $p$ 逼近衍射极限，$I_1$ 趋近于 0，像的对比度消失，图案就再也「分不开」了。这条正弦模型是后面所有分辨率讨论的起点。

## 5 投影系统的关键设计约束

一套能用于量产的投影物镜，要同时满足好几条近乎苛刻的约束，Mack 在《Fundamental Principles of Optical Lithography》第2、3章把它们一一列了出来。

**远心性（telecentricity）**：晶圆侧的远心光路保证离焦时像的大小不随焦距漂移而改变——这直接决定焦深的表现。**视场（field）**：步进机一次曝光一个 20–30 mm 见方的场，扫描机则用 26 mm × 33 mm 的狭缝场扫过整个晶圆；视场越大，透镜设计和加工的难度越高。**杂散光（flare）**：光学表面的粗糙度会散射少量光，落到暗区形成背景曝光，严重时把对比度拖垮，这在 EUV 全反射系统中尤其致命。

这些约束共同推高了物镜的造价与加工难度。现代 ArF 浸没物镜由二十多片透镜组成，总重数百公斤，镜面平整度以埃为单位计量。可以说，**投影物镜是光刻机里光学工程的巅峰之作**，我们会在《投影物镜》一篇里深入它的像差校正艺术。

## 6 光刻的成像链条：从掩模到胶

把光刻机看成一个信息传输系统：掩模是「信息源」，透镜是「信道」，胶是「接收机」。Mack 用一整章（第9章）强调这个类比——**光刻的每一个环节都在劣化信息**，而工程师的任务是让最终保真度足够高。

- **掩模**：图案被衍射成多个级次，NA 只能收集有限级次，高次信息丢失——这就是分辨率极限的物理根源。
- **透镜**：像差、杂散光（flare）、焦距漂移进一步模糊像。现代物镜把波前误差控制在 RMS 几十皮米量级。
- **胶与显影**：曝光、烘烤扩散、显影溶解每一步都是非线性过程，把「光学像」翻译成最终的「胶形」。
- **量测**：成品必须用电子显微镜与散射仪量测，超差则返工——良率损失是光刻的第一敌人。

这一链条在后续各篇会被逐一拆解：本篇先立住「投影成像」这个地基，下一篇的瑞利准则与工艺窗口，就是在这条链路上算出「到底能做多细」。

## 7 小结

- 光刻是芯片制造中**精度要求的顶点**，把掩模图形通过光、胶、刻蚀逐层转移到硅片。
- 接触式→接近式→投影式三步演进，**投影成像**凭借缩小放大与长掩模寿命胜出并统治行业。
- 投影光刻机的三个基本光学参数：**数值孔径 NA、放大率（4–5 倍缩小）、照明相干性 σ**。
- **NILS** 是衡量成像锐利度的核心指标，$NILS > 3$ 时工艺才算「舒服」。
- 光刻是**信息传输系统**：掩模→透镜→胶，每个环节都在劣化保真度。
- 从接触式到投影式，分辨率与掩模寿命不可兼得，**投影成像**用光学复杂度换来了量产可行性。
- 一台量产光刻机同时被**吞吐量**与**重复精度**约束，快与准的矛盾贯穿整机设计。

一个直观的数字能收束全篇：从 1970 年代接触式的 3 微米，到今天 EUV 的 13 nm 线宽，五十年间光刻分辨率提高了两百多倍——而这一切都发生在「投影成像」这一个框架之内，靠的是波长、NA、工艺窗口这些旋钮的不断拧紧。<span class="marginnote">3 μm（1970 接触式）→ 0.5 μm（1990 g 线步进机）→ 65 nm（2005 ArF+浸没）→ 13 nm（2020 EUV）。分辨率的每一代提升，都是本专题后续各篇的注脚。</span>

在下一节，我们将回答「一台光刻机到底能做多细」：从衍射极限出发，推导**瑞利准则、k1 因子与焦深 DOF**——分辨率理论与工艺窗口。

File: docs/posts/engineering/lithography-technology/multi-patterning.md
---
title: 多重图形化（LELE/SADP/SAQP 与自对准工艺）
date: 2026-08-07
---

# 多重图形化

<div class="epigraph">
<p>道生一，一生二，二生三，三生万物。</p>
<footer>——《老子》第四十二章</footer>
</div>

<div class="article-byline">
<p>第六级 · 光刻技术与光刻机 ｜ Levinson《Principles of Lithography》第8章 ｜ 2026-08-07</p>
</div>

## 为什么从多重图形化开始

第2篇讲过，瑞利分辨率 $CD = k_1\lambda/NA$ 有一个**物理下限**：k1 逼近 0.25 时，单次曝光无论怎么优化都做不出更小的图案。ArF 浸没 + 全部 RET 之后，单次曝光极限停在约 40 nm。可产业需要 20 nm、10 nm——怎么办？

答案出乎意料地「笨」：**一次印不出来，就印两次、印四次，把图案「拆开」再拼起来**。这就是**多重图形化（multi-patterning）**——它不靠光学，靠的是「空间换时间」：用更多的曝光与刻蚀次数，把单个图案的节距「倍增」到光学做不到的密度。老子的「一生二，二生三」，在纳米尺度上成了最硬核的工程实践。<span class="marginnote">多重图形化的本质是「把 40 nm 的图案间距对半切，变成 20 nm」——单次曝光印出稀疏的图案，再用刻蚀、沉积等工艺在中间「补」出另一半，最终密度翻倍。</span>

## 1 单次曝光的尽头

先量化「尽头」在哪。以 ArF 浸没为例：$\lambda = 193$ nm，$NA = 1.35$，理论最小半节距 $\approx 193/(2 \times 1.35) \approx 71$ nm（k1 = 0.5 的宽松情形），若 k1 压到 0.28，则约 40 nm。再往下，即便 0.25 的绝对极限，单次曝光也到不了 20 nm。

于是产业在 2010 年前后，正式把「多重图形化」纳入量产路线。它不改变分辨率公式里的任何一个量，只是**用「图形分解」绕过了光学极限**——这是一种「工程上绕道、物理上取巧」的思维，与我们在《最优化理论》里「用分解降维」的思路异曲同工。

还有一个「隐性」的理由推动多重图形化：**已装机的大量 ArF 浸没光刻机不能浪费**。换 EUV 要买新机、建新厂、改整套工艺；而多重图形化只要在现有设备上「多走几道工序」。对成本敏感的成熟制程，这个「榨干旧设备」的经济账，让多重图形化至今仍是量产的重要组成部分。

## 2 LELE：拆成两半再拼

**LELE（litho-etch-litho-etch，光刻-刻蚀-光刻-刻蚀）**是最直观的双重图形化。把一层密集图案拆成两组稀疏图案：

1. **第一次光刻+刻蚀**：印出第 1、3、5…条线；
2. **第二次光刻+刻蚀**：印出第 2、4、6…条线；
3. 两次的图案**交错拼接**，最终得到密度翻倍的完整图形。

LELE 的优点是原理简单、各向同性；致命缺点是**第二次曝光必须精确落在第一次图案的间隙中间**——**两次曝光之间的套刻误差，直接变成最终图案的 CD 不均匀**。所以 LELE 对套刻的依赖极强，误差控制成了它的天花板。

LELE 的图形分解还要做一件「看不见」的事：**把目标版图拆成两次曝光的子版图**。这个拆法不是随手一分为二，而是要把两种颜色的图形都「可制造」（满足各自的解析规则与最小间距）——这本质上是一个二色分解的着色问题，通常交给计算光刻工具自动完成。我们在《计算光刻》一篇会看到，多重图形化的「分解」与 OPC 的「校正」是同一套软件生态里的左右手。

<div class="marginnote">
<p>一个直观的量级：SAQP 让等效 k1 降到约 0.06——「看似突破了 0.25 的物理极限」。但它没有违反物理，只是把「单次曝光的最小周期」从 80 nm 摊成了 20 nm 的四个子周期，每个子周期仍各自满足瑞利。极限没有消失，只是换了形态。</p>
</div>

LELE 的变体**LFLE（litho-freeze-litho-etch）**用「冻住」第一次的胶来代替「刻蚀一次」，省掉一道刻蚀，但对胶的冻-显工艺要求苛刻，应用有限。<span class="marginnote">LELE 里第一次刻蚀的图案要「扛住」第二次光刻的整条工序——胶、显影、刻蚀都可能损伤它。所以 LELE 常用于对套刻相对宽容的层（如部分金属层），而关键层逐步转向更稳的自对准方案。</span>

## 3 SADP：自对准的「夹心饼干」

**SADP（self-aligned double patterning，自对准双重图形化）**绕开了 LELE 的套刻难题，思路是一次光刻 + 两次「自对准」的工艺：

1. **一次光刻**印出稀疏的「芯轴（mandrel）」；
2. 在芯轴侧壁**沉积一层间隔材料（spacer）**，厚度决定最终线宽；
3. **刻蚀**：把芯轴去掉，只剩侧壁的间隔——**间隔变成了图案**；
4. 间隔的间距天然是芯轴间距的一半，**无需第二次曝光**。

关键在「自对准」三个字：间隔的位置由**芯轴侧壁**决定，而不是由第二次曝光决定——**套刻误差被彻底甩开了**。间隔的厚度、均匀性成了决定最终 CD 的关键量，这正是沉积与刻蚀工艺的强项。

SADP 有一个在量产中极其重要的细节——**间隔厚度就是最终线宽**。间隔沉积（如原子层沉积或 CVD）能把膜厚控制到 1 nm 以内的均匀性，因此 SADP 做出来的线条 CD 一致性，常常比光刻本身还要好。这正是自对准方案在先进节点成为主力的原因：**它把「对不准」的风险，换成了「沉积得均不均匀」的确定性工艺**。

SADP 的进阶是 **SAQP（self-aligned quadruple patterning）**：把 SADP 得到的图案再当芯轴，再做一轮间隔沉积与刻蚀，密度再翻一倍——最终节距是单次曝光的四分之一。这就是「一生二、二生四」。SAQP 需要两轮间隔工艺，步骤多、良率压力大，但它仍是 ArF 浸没时代触及 10 nm 以下的最后一招。

## 4 公式解析：节距倍增的数学

多重图形化的核心数学是一道简单的除法。设单次曝光能印出的最小节距为 $P_0$（对应 k1 的下限），多重图形化把它分成 $N$ 份：

$$
P_{final} = \frac{P_0}{N}, \qquad k_{1,eff} = \frac{k_1}{N}
$$

- $P_{final}$：最终图案的节距；
- $N$：图形化次数（LELE 为 2，SADP 为 2，SAQP 为 4）；
- $k_{1,eff}$：等效工艺系数——把多重图形化「折算」回瑞利公式里，相当于 k1 被除掉了 N。

拆成三步理解：

- **第一步，物理意义**：多重图形化不改变 $\lambda$、$NA$，只是把「可分辨的最小周期」用 N 次工艺摊细，等效 k1 降为 $k_1/N$。
- **第二步，举例**：$P_0 = 80$ nm（k1 ≈ 0.31），LELE 得 $P = 40$ nm；再 SADP 得 20 nm；SAQP 得 10 nm。一路倍增到光学「不敢想」的密度。
- **第三步，代价的含义**：等效 k1 越低，工艺步骤越多、成本与缺陷越重。$k_{1,eff} = 0.25/4 = 0.0625$ 看似「突破极限」，实则是把物理极限转移成了**工艺极限**——这提醒我们：没有免费的午餐，光刻的「极限」只是换了个地方。

**辨析｜易错点：** 多重图形化不是「在物理上超越了瑞利极限」，而是「把一个大周期拆成多个小周期、每个仍满足瑞利」。它没有打破任何物理规律，只是让规律从「光学」搬家到「工艺」。

## 5 多重图形化的代价

多重图形化用「工艺换分辨率」，代价是一笔明账：

| 方案 | 相对单次成本 | 套刻依赖 | 主要风险 |
| --- | --- | --- | --- |
| LELE | ~2× | 高（两次套刻） | 套刻误差、图案损伤 |
| SADP | ~2× | 低（自对准） | 间隔均匀性 |
| SAQP | ~3–4× | 低 | 步骤多、缺陷累积、良率 |

- **成本**：掩模数量翻倍、曝光与刻蚀次数翻倍，单片成本成倍上涨；
- **吞吐量**：每多一道光刻-刻蚀循环，产能就砍一刀；
- **缺陷**：步骤越多，颗粒、损伤、误差的累积越严重；
- **设计限制**：图形被强制「分解成规则结构」，电路设计自由度下降。

这些代价解释了为什么产业一边「用多重图形化续命」，一边拼命推进 EUV——**EUV 的价值就是「用波长换回简单的工艺」**，把 7 nm 的图形从「四次曝光」变成「一次曝光」。

多重图形化的良率账还有一个「隐藏杀手」：**每一步的缺陷都会概率性叠加**。假设每一步工艺有 1% 的缺陷率，SAQP 的四步下来，单片晶圆上可用的芯片数会明显下降——这正是「步骤越多、良率越脆」的数学本质。所以工艺工程师在选「多重到几重」时，永远在「分辨率 vs 良率」之间做艰难的权衡。

## 6 从多重图形化到 EUV：成本驱动的轮回

把多重图形化与 EUV 放在一起看，是理解光刻经济学的钥匙。在 ArF 浸没 + SAQP 的路线里，7 nm 层可能要印 3–4 次；而 EUV 一次就够。虽然 EUV 光刻机单价过亿、每小时产量更低，但**省掉的曝光次数、掩模与良率损失**，让 EUV 在综合成本上胜出——这正是 ASML EUV 从 2019 年起逐步接管先进节点的经济逻辑。

同时，ArF 浸没 + 多重图形化并没有消失：对**非关键层**（间距宽松的层），用浸没单次或双重图形化依旧是最经济的方案。<span class="marginnote">未来高 NA EUV（NA 0.55）还要与多重图形化再度结合——高 NA 单次做 8 nm，再用 SADP 或 LELE 降到 4 nm 以下。多重图形化不是「被 EUV 淘汰」，而是「与 EUV 共存」。</span>

## 7 小结

- 单次曝光在 k1 = 0.25 处触顶，**多重图形化**用「拆解-倍增」绕过光学极限。
- **LELE** 两次光刻+刻蚀交错拼接，简单但套刻敏感。
- **SADP/SAQP** 用间隔沉积「自对准」倍增，甩开套刻依赖；间隔厚度即最终线宽，CD 一致性反而更好。
- LELE 的图形分解本质是**二色着色问题**，由计算光刻工具自动完成。
- 节距倍增数学：$P_{final} = P_0/N$，等效 k1 降为 $k_1/N$。
- 多重图形化的代价是**成本、吞吐、缺陷、设计自由度**四项损失。
- **EUV 与多重图形化是共存关系**：EUV 用波长换回工艺简单，关键层交给 EUV，非关键层留给浸没多重。
- 多重图形化的良率账是「缺陷概率叠加」：步骤越多、良率越脆，权衡永远存在。

一个收束全篇的对照：**浸没给 ArF 续了命，多重图形化又给浸没续了命**——每一代「续命术」都把单次曝光做不到的密度，用更多工艺步骤换了出来，直到 EUV 用波长一次性「赎回」被花掉的工艺复杂度。

在下一节，我们走进把「图形分解」做到极致的软件世界——**计算光刻**：OPC、光源掩模协同优化 SMO 与反向光刻 ILT。

File: docs/posts/engineering/lithography-technology/non-optical-lithography.md
---
title: 非光学光刻（电子束直写、纳米压印、X 射线光刻）
date: 2026-08-07
---

# 非光学光刻

<div class="epigraph">
<p>条条大路通罗马。</p>
<footer>—— 西方谚语</footer>
</div>

<div class="article-byline">
<p>第六级 · 光刻技术与光刻机 ｜ Levinson《Principles of Lithography》第13章 ｜ 2026-08-07</p>
</div>

## 为什么从非光学光刻开始

前面十六篇，我们都在「光」的框架里打转：从汞灯到 EUV，从投影到浸没，从多重图形化到计算光刻。这一篇要问一个更根本的问题：**印图案，非得用光吗？**

答案是：不一定。电子束可以直接「写」图案，纳米压印可以「盖章」，X 射线也曾被寄予厚望。这些**非光学光刻（alternative lithography）**有的早已商用（电子束写掩模），有的仍在逼近量产（纳米压印），有的已经退场（X 射线）。看懂它们，才能看懂「光刻」这个问题的全貌——以及为什么光学路线最终胜出。<span class="marginnote">「条条大路通罗马」在光刻里成立，但「罗马」只有一个：量产。电子束能写到 5 nm 以下、精度比 EUV 还高，却因吞吐量无法量产；纳米压印复制成本低，却困于缺陷与模板。非光学光刻的历史，是一部「性能很强、量产很难」的遗憾史。</span>

## 1 为什么光学最终胜出

先给一个「为什么这些替代者没上位」的坐标系。量产光刻机要同时满足三个条件：**分辨率够高、吞吐量够大、成本够低**。光学投影在这三者的平衡上做到了极致——每一次「非光学」挑战者，都在某个维度上极强，却在量产维度上败下阵来。

三者的对比可以放进一张表：

| 技术 | 分辨率 | 吞吐量 | 掩模/模板 | 量产状态 |
| --- | --- | --- | --- | --- |
| 光学投影（DUV/EUV） | 13–40 nm | 极高（并行成像） | 掩模（4×） | 量产主力 |
| 电子束直写 | <10 nm | 极低（串行扫描） | 无（直写） | 掩模制造/研发 |
| 纳米压印 | 10–20 nm | 中高 | 模板（1×） | 特定领域 |
| X 射线光刻 | ~50 nm | 中 | 1× 掩模 | 已退出量产 |

光学胜出的关键在「**并行**」：一次曝光同时印出整个场的图形，吞吐量天然碾压「一笔一笔写」的串行方案。而「并行」恰恰是非光学方案最难的坎。

<div class="marginnote">
<p>这张表的结论可以用一句话概括：光学在「分辨率、吞吐、成本」三轴上都没有明显短板，而非光学方案总在某一轴上是长板、却在另一轴上是致命的短板——量产天平因此始终倾向光学。</p>
</div>

## 2 电子束直写：最准的「笔」

**电子束直写（electron-beam direct write，EBDW）**用一束聚焦的电子束直接扫描晶圆，把图案「写」进电子束胶里，不需要掩模。它的分辨率可以做到 10 nm 以下，远胜 DUV——因为电子的德布罗意波长极短，衍射极限几乎不存在。

电子束直写早已在量产中占据一个关键位置：**写掩模**。前几篇讲的掩模，正是用电子束直写画出来的（见《掩模》篇）。它还用于小批量原型、研发与特种器件——凡是「不用掩模、只求灵活与精度」的场景，电子束都是首选。

但电子束直写有一个致命的物理短板：**串行**。一束电子一次只写一个点，写一片晶圆要数小时甚至数天。这就是「分辨率最强、吞吐量最弱」的典型——它在量产里的角色，因此始终是「给光学光刻做掩模」，而非替代光学光刻。

## 3 多束电子束：把「一支笔」变成「上万支笔」

为了突破串行瓶颈，产业开发了**多束电子束（multi-beam / multi-column）**：把电子束分成成千上万束并行扫描，吞吐量大幅提升。多束方案理论上能把吞吐量拉到接近量产水平，且依旧「无掩模、可直写」。

多束电子束曾被寄予「EUV 时代的替代者」厚望——因为它绕开了 EUV 昂贵的全套系统。但现实的挑战同样硬：

- **束与束的一致性**：上万束电流、位置、聚焦必须高度一致，否则图案参差；
- **数据传输**：每片晶圆的图案数据量极其庞大，写入与传输都是瓶颈；
- **成本**：多束系统的复杂度让整机造价并不比 EUV 便宜多少。

所以多束电子束至今主要用于**掩模写入与特定先进封装**场景，尚未成为主流量产路线——但它仍是「非光学挑战光学」里最接近的一次尝试。<span class="marginnote">多束电子束的「并行化」思路，与《计算机体系结构》里「多核并行」、GPU 里「数千个核心同时算」异曲同工——把串行瓶颈用并行摊平，是突破吞吐极限的通用思路。</span>

## 4 纳米压印：直接「盖章」

**纳米压印光刻（nanoimprint lithography，NIL）**彻底告别「光」：它像盖印章一样，把模板上的图案**直接压进**聚合物材料里。典型的是 **UV 纳米压印（step-and-flash imprint）**：在晶圆上涂一层液体聚合物，把带图案的模板压上去、UV 固化、脱模——图案就复制完成。

纳米压印的分辨率由**模板**决定，而模板可以用电子束直写做出 10–20 nm 的精细结构——所以 NIL 的分辨率可以很高，且**复制成本极低**（模板做好后，压印本身很快）。

NIL 的致命伤在量产：

- **缺陷**：模板与胶之间的气泡、颗粒、脱模损伤都会成为缺陷，且模板损伤会成批复制；
- **模板寿命**：反复压印会磨损模板，寿命有限；
- **对准**：1:1 复制没有缩小冗余，套刻要求直接压在模板制造精度上。

NIL 目前用在**数据存储、光子器件、生物传感器**等特定领域——凡是「图案复杂但不需要像芯片那样多层对准」的场景，NIL 都有立足之地。

值得一提的还有 **NIL 的模具制造**：压印模板必须用电子束直写「一笔一笔」写出来，所以 NIL 的精度上限其实继承自电子束——它把「电子束的精度」与「压印的吞吐」嫁接在一起。这个「拿最准的做模具、再大量复制」的思路，与唱片压片、钞票印刷的古老逻辑一脉相承，只是尺度缩小到了纳米。

## 5 公式解析：电子束的邻近效应

电子束直写的分辨率远胜光学，但它有自己的精度杀手——**邻近效应（proximity effect）**。电子在胶与衬底中散射，把能量散布到目标点周围，模糊图案。描述这一现象常用双高斯模型：

$$
f(r) = \frac{1}{1+\eta}\left[ \frac{1}{\pi\alpha^2} e^{-r^2/\alpha^2} + \frac{\eta}{\pi\beta^2} e^{-r^2/\beta^2} \right]
$$

- $f(r)$：距曝光点 $r$ 处沉积的能量密度（点扩散函数）；
- $\alpha$：前散射（forward scattering）的特征宽度，约纳米到几十纳米；
- $\beta$：背散射（backward scattering）的特征宽度，可达微米量级；
- $\eta$：背散射与前散射能量之比。

拆成三步理解：

- **第一步，两项的含义**：第一项是**前散射**——电子在胶内轻微偏转，模糊范围小（α）；第二项是**背散射**——电子穿透到衬底后反弹回来，在微米尺度上补曝光（β）。两项叠加，就是图案边缘被「糊」的物理根源。
- **第二步，后果**：邻近效应让孤立图案与密集图案的曝光量不同，导致 CD 偏移与边缘粗糙——这与光学里的「光学邻近效应」殊途同归，都需要**剂量校正（proximity effect correction，PEC）**。
- **第三步，工程含义**：PEC 用「按图案密度调节剂量」来补偿背散射，让所有图案的净曝光量一致。它和《计算光刻》里的 OPC 是同一类「反问题校正」，只是作用在电子束上。

**辨析｜易错点：** 电子束的「分辨率极限」远小于光学，但**有效精度**被邻近效应与电荷累积拖累。光学靠「衍射」限分辨率，电子束靠「散射」限精度——两条路都逃不过「散射模糊」这道坎。

## 6 X 射线光刻：曾经的王牌，今日的注脚

**X 射线光刻（X-ray lithography，XRL）**是 1980–90 年代最被看好的下一代光刻：X 射线波长极短（1 nm 以下）、衍射几乎可忽略，理论上能做非常小的图案。它用同步辐射或激光等离子体 X 射线源，配合 1:1 的掩模做接近式复制。

X 射线光刻最终退出的原因，值得所有技术路线借鉴：

- **1:1 掩模**：没有缩小冗余，掩模必须与晶圆一样精细——掩模制造成了死结；
- **无缩小对准**：1:1 下套刻要求完全压在掩模-晶圆间距的精度上，几乎无解；
- **掩模材料**：X 射线掩模需要极薄的吸收层与高透基膜，制造与支撑都极难。

于是 1990 年代后期，X 射线光刻被 ArF 光学 + 浸没路线淘汰。它留给产业最大的教训是：**「波长更短」不等于「更好」，还要看掩模、对准、量产是否成体系**——这条教训，恰好也是理解 EUV 成功（而 XRL 失败）的关键对比。<span class="marginnote">X 射线与 EUV 都「波长极短」，命运却相反：EUV 保留了 4× 缩小的投影成像与成套的对准/套刻体系，X 射线却栽在 1:1 接近式复制上。同样是短波长，成体系者生，不成体系者亡。</span>

## 7 小结与全专题收束

- 光学投影靠**并行成像**称雄量产；非光学方案各有绝技却都困于量产维度。
- **电子束直写**精度最高、无掩模，但串行吞吐极低，主司掩模写入。
- **多束电子束**用并行突破吞吐，至今是「最接近的挑战者」。
- **纳米压印**复制成本低、分辨率高，但缺陷与模板寿命卡住量产。
- 电子束的**邻近效应**用双高斯模型描述，需剂量校正（PEC）。
- **X 射线光刻**因 1:1 掩模与对准问题退出，留下「波长短不等于成体系」的教训。
- 非光学路线的共同命运：**性能单点突出、量产体系缺失**——这正是光学路线胜出的结构性原因。

至此，本专题从「光刻原理」讲到「非光学替代」，完整走完了一台光刻机的物理、化学与工程全貌。从极限到大模型这条路上，**光刻是把「抽象的电路设计」变成「物理的硅片图案」的那道闸门**——它把人类想象力的极限，变成了纳米尺度上的物理现实。分辨率、套刻、工艺窗口这三根支柱，以及围绕它们的每一代技术革命，正是支撑摩尔定律走到今天、并继续走向高 NA EUV 与下一代光刻的引擎。

而回到本专题的起点，我们会看到一个贯穿始终的答案：**光刻的每一次飞跃，都是「物理极限」与「工程智慧」的对赌**——波长太短就换介质、k1 见底就多重图形化、成像失真就反向计算、光学到头就试试电子与压印。这条「极限逼出创新」的脉络，正是人类知识树里所有工程学科共同的生长方式。
