Repository: xhongduo-tech/xhongduo-tech.github.io

# 徐鸿铎的大模型研究笔记

VitePress技术博客，围绕大模型原理、推理算法与服务系统、训练后训练、评测复现与实践项目组织。源码在source分支，GitHub Actions构建后通过官方Pages artifact流程部署，同时替换main分支的生成文件镜像。站点为 https://xhongduo-tech.github.io/ 。

## 目录

- docs/foundations：模型、概率、张量与训练基础。
- docs/inference：解码、MTP、DSpark、DeepInfer及推理系统地图。
- docs/training：数据、SFT、LoRA、偏好优化与RL路线。
- docs/evaluation：质量、系统指标和复现规范。
- docs/projects：部署、微调、后训练项目任务与后续报告。
- docs/articles：正式博文，只有article且published进入文章索引。
- docs/writing：写作方法与文章模板。
- drafts：未公开草稿。
- docs/.vitepress：配置、主题与内容索引。

## 本地运行

```sh
npm ci
npm run docs:dev
npm run docs:check
npm run docs:build
```

构建输出在docs/.vitepress/dist。数学与Mermaid使用本地构建支持，搜索采用本地索引；不依赖站外搜索账号。

File: docs/posts/engineering/lithography-technology/photomask-defect-inspection.md
---
title: 掩模（掩模基板、吸收层、缺陷检测与修补、EUV 反射掩模）
date: 2026-08-07
---

# 掩模

<div class="epigraph">
<p>千里之堤，溃于蚁穴。</p>
<footer>——《韩非子 · 喻老》</footer>
</div>

<div class="article-byline">
<p>第六级 · 光刻技术与光刻机 ｜ Levinson《Principles of Lithography》第7章 / Bakshi《EUV Lithography》第7章 ｜ 2026-08-07</p>
</div>

## 为什么从掩模开始

前面几篇讲的光源、物镜、照明，决定了「光怎么来、怎么成像」；而**掩模（mask / reticle）**决定了「印什么」。它是芯片设计的物理化身——电路图上几十亿个晶体管的版图，被写在一块比手掌略大的石英板上，然后被光刻机一遍遍「复印」到晶圆上。

掩模的价值在于它是**母版**：一块掩模要在晶圆厂印上成千上万片晶圆，任何掩模上的缺陷都会复制到每一片成品上。所以掩模制造是芯片产业里「一处失误、全军覆没」的典型场景——这一篇，我们看掩模怎么做出来、怎么防住纳米级的缺陷，以及 EUV 反射掩模为何是整个行业最难造的一件东西。<span class="marginnote">掩模（mask）与掩模版（reticle）在中文里常混用：严格说 reticle 指步进扫描机里那块只覆盖单个芯片场的版，mask 泛指整片图案。产业里两者几乎通用。</span>

## 1 掩模：图案的「母版」

掩模的基本结构很朴素：一块透光的**石英基板**上，覆盖一层不透光的**吸收层**（传统是铬 Cr），再把要印的图案刻进吸收层，留下「透光区」与「挡光区」——光透过图案区，被挡在空白区，形成「光掩模」。

但「朴素结构」背后是惊人的精度要求。投影系统把掩模缩小 4 倍成像，意味着掩模上的图形尺寸是晶圆上最终图形的 4 倍——这是刻意的**设计冗余**：掩模制造与缺陷检测的精度压力被分摊到 4 倍的尺度上。但反过来，掩模上的位置误差、尺寸误差同样会缩小 4 倍后进入晶圆，任何超过容差的问题都会成批复制。

掩模图形的写入用**电子束直写（e-beam writing）**：一束聚焦到纳米尺度的电子束，按版图数据在涂有电子束胶的掩模上逐点「画」出图案。画一块先进掩模要数小时到数十小时，之后还要经过显影、刻蚀、去胶、清洗，才算拿到一块毛坯。<span class="marginnote">「4 倍缩小」是精度的第一层保障，但不是免费的：掩模上 10 nm 的缺陷，缩小后仍是 2.5 nm 的晶圆缺陷——对先进制程依旧致命。所以「冗余」只是缓解，不是豁免。</span>

## 2 掩模基板与吸收层的材料学

掩模的材料选择要满足三条硬约束：**热稳定、光学匹配、工艺兼容**。

- **基板**：透射掩模用熔融石英，热膨胀系数极低（约 0.5 ppm/°C），激光加热不会明显变形；平整度要到几十纳米，否则离焦。
- **吸收层**：传统用铬，靠厚度（约 80–100 nm）挡光。现代更常用**衰减相移吸收层（MoSiON 等）**，兼顾吸收与相移，同时把「光透过率」降到 6% 以下——这就是上一篇提到的衰减型 PSM。
- **保护层**：掩模正面常贴一层**保护膜（pellicle）**，悬在图案上方，阻挡灰尘落到掩模面。pellicle 对曝光波长必须高度透明，而这恰恰是 EUV 的致命难题——13.5 nm 下几乎找不到透明膜材。<span class="marginnote">pellicle 的原理是把焦点处的灰尘「挪」到离焦的膜面上：灰尘即使存在，也因离焦而不成像在晶圆上。这层「看不见的窗户」对透射掩模几乎是标配，但对 EUV 一直是无解的痛点。</span>

从 g 线到 ArF，掩模工艺可以一路沿用；但到了 EUV，掩模材料体系被彻底改写——这是本篇最后一节的主角。

掩模制造整体是一个「写入-检查-修复-再检查」的闭环，在量产厂里通常要走好几轮：电子束写完图案 → 量测 CD 与套刻 → 检测缺陷 → 修补 → 复检 → 贴 pellicle → 出厂前最终 AIMS 验证。一块先进掩模从开工到出厂往往要一两周，任何一环超标都要返工甚至重写——**掩模产能因此是晶圆厂排产的重要瓶颈之一**。

## 3 公式解析：掩模误差增强因子 MEEF

掩模上的图案误差会在晶圆上被「放大」多少？这个放大倍数叫**掩模误差增强因子（Mask Error Enhancement Factor，MEEF）**：

$$
MEEF = \frac{\Delta CD_{wafer}}{\Delta CD_{mask} / 4}
$$

- $\Delta CD_{mask}$：掩模上特征尺寸的偏差（写在掩模面上）；
- $\Delta CD_{mask}/4$：该偏差按 4 倍缩小后对应的晶圆尺寸偏差；
- $\Delta CD_{wafer}$：晶圆上实际观察到的 CD 偏差。

拆成三步理解：

- **第一步，物理意义**：如果 MEEF = 1，掩模偏差缩小 4 倍后原样进入晶圆，无放大；MEEF > 1 表示掩模偏差在成像过程中被**放大**了。
- **第二步，为什么 MEEF 会大于 1**：当图案接近分辨率极限时，掩模上一点点透光区变化，会导致衍射强度大幅变化，像的 CD 也随之放大变化。k1 越低、图案越密，MEEF 越大，先进制程的 MEEF 常达 2–4。
- **第三步，工程含义**：MEEF 高意味着**掩模必须做得比名义精度更准**。它直接驱动了掩模 CD 规格从「±10%」一路收严到「±2 nm」，也驱动了 OPC 与掩模校正（mask bias）的需求。

**辨析｜易错点：** MEEF 不是「掩模制造的误差」，而是「光学成像系统对掩模误差的放大倍数」。掩模做得再准，MEEF 高也会把剩余误差放大——所以先进制程必须同时「把掩模做准」与「把 MEEF 压低」。

<div class="marginnote">
<p>一个量级参考：0.35 μm 时代的 MEEF 接近 1，掩模规格按 4 倍缩小误差即可；而 45 nm 节点的密集线条 MEEF 常在 3–4，掩模 CD 必须做到 ±2 nm 甚至更严——同一块掩模，制程越先进，制造要求越变态。</p>
</div>

## 4 缺陷检测：纳米级的「蚁穴」

掩模缺陷是良率杀手，必须被「找出来」。缺陷按类型分三类：

| 类型 | 表现 | 后果 |
| --- | --- | --- |
| 不透明缺陷（opaque） | 该透光的地方被挡 | 晶圆上缺一块图案 |
| 透明缺陷（clear） | 该挡光的地方透光 | 晶圆上多一块图案 |
| 相位缺陷（phase） | 表面有残留物/凹坑 | 成像相位错乱、边缘歪斜 |

检测手段分为**非致学检测（non-actinic）**与**致学检测（actinic）**。非致学检测用可见光或 DUV 光照掩模，速度快、但只能反映「几何上有缺陷」，不能反映「在曝光波长下会怎样」；致学检测用与曝光波长相同的光照射，直接测量「缺陷在真正成像时的影响」——也就是 AIMS（aerial image measurement system）工具。

到了 EUV，检测难度陡增：掩模是反射式的，缺陷埋在多层膜里，光路又是斜入射——普通检测根本照不透，必须用 13.5 nm 的同步辐射或专门光源做致学检测。这直接让 EUV 掩模检测的成本与复杂度上了一个台阶。

还有一个更现实的问题：**缺陷的「杀伤力」与位置、尺寸高度相关**——同样 20 nm 的缺陷，落在密集线条区会毁掉一整块图案，落在空白区却几乎无害。所以检测不只是「找缺陷」，还要**评估缺陷的印像性（printability）**：用 AIMS 模拟它在晶圆上的成像，只对「会印出来」的缺陷采取行动。这套「先评估、再处置」的流程，把修补工作量降到了可接受的范围。

## 5 缺陷修补：外科手术式的修复

找到缺陷之后要「修」。修补分两步：先精确测量缺陷位置与类型，再用聚焦离子束（FIB）或电子束对缺陷区做**沉积或溅射**——沉积补不透明缺陷（补上该挡的光），溅射清透明缺陷（挖掉多余的挡光层）。

但修补不是万能的：

- 修补区会留下**残痕**，在 4 倍缩小后可能仍在晶圆上可见；
- 相位缺陷（表面凹坑）几乎无法修补，只能「眼不见为净」——把图案在掩模上平移，让缺陷落在不影响关键图案的位置；
- 对 EUV 掩模，埋在多层膜内部的**本征缺陷（native defect）**更是无法触及。

所以业界有句残酷的行话：**掩模修补是「能补多少补多少，补不了的靠布局规避」**。把缺陷率控制到极致、从源头少产生缺陷，永远比事后修补更划算。

修补的精度同样在追赶 CD 的缩小：FIB 修复的定位精度与沉积/溅射的边缘精度都要到纳米级，还要保证修复区在后续曝光波长下不引入新的相位或透过率异常。可以说，**掩模修补是一门「纳米外科」**，它与《微纳制造》专题里对 FIB 的讨论同源同构。

## 6 EUV 反射掩模：结构与本征缺陷

EUV 掩模与透射掩模是两套完全不同的技术。EUV 光没有透明材料，所以掩模必须是**反射式**：在一块低热膨胀玻璃基板上，镀上 40–50 对**钼/硅（Mo/Si）多层膜**，形成反射镜面；再在镜面上做一层**吸收层图案**——被吸收层盖住的地方不反射（暗），露出的地方反射（亮），图案就这样以「反射的亮暗」呈现。

EUV 掩模的结构带来了全新的缺陷难题：

- **多层膜内部的本征缺陷**：多层膜是逐层镀上去的，基板上哪怕一个纳米级凸起，也会让上方几十层膜跟着变形，形成一个影响整片反射区的「相位缺陷」——它埋在膜里，肉眼不可见，只能靠致学检测在成品掩模上「照」出来。
- **吸收层缺陷**：吸收层图案是电子束直写再加刻蚀做的，工艺与透射掩模类似，但图案更小、更密。

EUV 掩模的多层膜要求表面粗糙度 0.1 nm 量级、各层厚度均匀到亚纳米——它是「镀膜、抛光、检测、修补」四项技术的集合难题，也是 Bakshi《EUV Lithography》第7章反复强调的 EUV 产业化瓶颈之一。<span class="marginnote">EUV 掩模基板还必须是低热膨胀材料（LTEM，如掺钛石英），因为掩模在曝光中会被加热，膨胀哪怕几纳米，都会直接变成晶圆上的位置偏移。</span>

EUV 掩模的**吸收层材料**也是专门挑选的：要对 13.5 nm 光吸收足够强（才能形成高对比度的「暗区」），又要与多层膜工艺兼容。常用的有钽基合金（TaBN 等）与镍基材料，厚度通常在 50–70 nm。吸收层的侧壁角度、粗糙度同样会直接影响晶圆上的 CD，EUV 掩模的吸收层刻蚀因此比透射掩模的铬刻蚀严苛得多。

## 7 小结

- 掩模是芯片图案的**母版**，一块掩模要印上万片晶圆，缺陷会成批复制。
- 4 倍缩小提供精度冗余，但**MEEF** 会放大剩余误差，先进制程 MEEF 可达 2–4。
- 掩模用**电子束直写**，材料要满足热稳定、光学匹配、工艺兼容三约束。
- 缺陷分**不透明/透明/相位**三类，检测分**非致学与致学**，EUV 必须用 13.5 nm 致学检测。
- 修补用**FIB/电子束沉积或溅射**，相位缺陷与多层膜本征缺陷几乎无法修补。
- **EUV 反射掩模**把技术推上新难度：Mo/Si 多层膜、本征缺陷、致学检测缺一不可。
- 掩模制造是「**写入-检查-修复-再检查**」的闭环，先进掩模从开工到出厂要一两周，是排产瓶颈。
- 缺陷处置靠**印像性评估**：只处理会印到晶圆上的缺陷，把修补工作量降到可控。
- EUV 吸收层（TaBN 等）与多层膜工艺配套，侧壁与粗糙度要求比透射掩模更严。

在下一节，我们从「印什么」转向「用什么印」——**光刻胶化学**：化学放大胶、EUV 胶、显影与线宽粗糙度 LER。

File: docs/posts/engineering/lithography-technology/photoresist-chemistry.md
---
title: 光刻胶化学（化学放大胶、EUV 胶、显影与线宽粗糙度 LER）
date: 2026-08-07
---

# 光刻胶化学

<div class="epigraph">
<p>在所有自然的魔法师中，最奇妙的就是光。</p>
<footer>—— 亨利 · 福克斯 · 塔尔博特（Henry Fox Talbot），《自然的铅笔》，1844</footer>
</div>

<div class="article-byline">
<p>第六级 · 光刻技术与光刻机 ｜ Mack《Fundamental Principles of Optical Lithography》第5–7章 / Bakshi《EUV Lithography》第8章 ｜ 2026-08-07</p>
</div>

## 为什么从光刻胶化学开始

前面几篇讲完了「光」——光源、物镜、照明、掩模。可光本身不干活，真正把图案「记住」的是**光刻胶（photoresist）**。它是整条光刻链路的终端：光的信息传到胶面上，胶通过化学反应把它翻译成「能阻挡刻蚀」的物理结构，图案这才真正落地。

光刻胶是化学与光学交汇的地方，也是最容易被「只看设备、不看材料」的视角忽略的一环。这一篇我们回答三个问题：**光刻胶怎么把光变成化学变化？怎么放大这种变化？为什么胶的粗糙度会毁掉最先进制程？** 理解了胶，才真正理解了「光刻」里那个「刻」字的分量。<span class="marginnote">塔尔博特用光与化学银盐写下《自然的铅笔》，那是 1844 年；今天的半导体光刻胶用光与聚合物写下「芯片的铅笔」。两者的化学本质惊人地相似：都是「光改变材料溶解度」的戏法。</span>

## 1 光刻胶：光的记录介质

光刻胶的基本任务只有一句话：**被光照到的地方与没被照到的地方，在显影时溶解度不同**。基于这一点，胶分成两大类：

- **正胶（positive）**：被光照到的区域在显影中溶解，留下未曝光的图案——亮区变空，暗区保留；
- **负胶（negative）**：被光照到的区域交联不溶，未曝光区被洗掉——亮区保留，暗区变空。

现代先进制程主流用**正胶**（搭配化学放大），因为正胶的对比度与分辨率通常更好，且显影后残留更少。无论是正胶还是负胶，光刻胶都包含四个基本成分：**成膜树脂（polymer）**、**感光剂（PAG，光致产酸剂）**、**溶剂**与各类添加剂。

光刻胶的性能指标里，**对比度（contrast，γ）**最重要：它描述「溶解度随曝光量的变化有多陡」。γ 越大，显影后的边缘越陡、侧壁越直，分辨率越好。而「把 γ 做大」，正是化学放大胶登场的原因。

还有一层不可忽视的辅助层：**底部抗反射涂层（BARC）**。曝光光会穿透胶层、打到衬底再反射回来，与入射光形成**驻波（standing wave）**，导致胶内曝光量随深度周期性波动、侧壁呈波浪状。BARC 涂在胶与衬底之间吸收反射光，把驻波效应压到最低——它是胶的「护城河」，也是 Mack 第4章「驻波与摆动曲线」讨论的主角。

## 2 化学放大胶：一束光的「杠杆」

早期的非化学放大胶靠**感光剂直接分解**来改变溶解度，一个光子只改变一个分子，灵敏度低。到了 1980 年代末，IBM 的 Ito 与 Willson 等人发明了**化学放大胶（chemically amplified resist，CAR）**，彻底改变了游戏规则。

CAR 的核心是一个催化循环：

1. 曝光时，**光致产酸剂（PAG）**分解，产生一个**酸分子**；
2. 烘烤（post-exposure bake，PEB）时，酸分子像催化剂一样**逐个打断树脂上的保护基团**（如叔丁氧羰基 t-BOC），改变树脂溶解度；
3. 一个酸分子可以催化成千上万次反应——**一个光子最终引发了成千上万个分子的变化**。

这个「一个光子引发大量反应」的放大机制，就是「化学放大」的名字由来。它把胶的灵敏度提高了 10–100 倍，让 ArF 193 nm 与 EUV 的低剂量曝光成为可能。<span class="marginnote">化学放大的代价是酸扩散：PEB 时酸会在胶内扩散，扩散距离（通常 10–30 nm）会模糊图案边缘。扩散太短灵敏度不够，太长分辨率崩塌——这是 CAR 永远要平衡的一对矛盾。</span>

化学放大胶还带来一个「放大效应」的副作用：**酸对空气污染极其敏感**。环境中的微量胺类气体（比如从光刻胶溶剂挥发出来的）会中和酸、吃掉灵敏度，导致「表面不溶层」或图案顶部收缩。因此 CAR 工艺必须严格控制空气洁净度与胺含量，这也是光刻车间环境管理（见《EUV 整机系统集成》的污染控制）如此严格的原因之一。

## 3 公式解析：Dill 参数与曝光-溶解模型

光刻胶化学最经典的定量框架是**Dill 参数**（Fred Dill 1975 年提出），它把「曝光导致的光学性质变化」与「溶解速率」都写成可测参数。核心是感光剂浓度随曝光剂量的衰减：

$$
\frac{dM}{dE} = -CM, \qquad \alpha(E) = AM(E) + B
$$

- $M$：归一化的感光剂浓度（曝光前为 1，耗尽为 0）；
- $E$：曝光剂量（能量密度）；
- $C$：感光速率常数（衡量光化学反应的效率）；
- $A$：感光剂的吸收系数，$B$：树脂的本底吸收，$\alpha$：胶的总吸收系数。

拆成三步理解：

- **第一步，一级反应**：$\frac{dM}{dE} = -CM$ 是典型的一级衰减——感光剂按剩余量的比例消耗。积分得 $M = e^{-CE}$，剂量越大，感光剂剩得越少。
- **第二步，吸收随曝光变化**：$\alpha = AM + B$ 说明胶的吸收不是常数：感光剂越多吸收越大（A 项），感光剂耗尽后只剩树脂的本底吸收（B 项）。Dill 用 A、B、C 三个数就能完整描述一块胶的光学与化学行为。
- **第三步，工程含义**：Dill 参数是可测的（通过薄膜透过率实验），测出 ABC 就能用计算机模拟整块胶的曝光、成像与显影。这是 Mack 第5章「曝光与烘烤化学」的基石，也是《计算光刻》里一切模拟的化学底座。

**辨析｜易错点：** 不要把 Dill 参数与化学放大的催化循环混淆：Dill 描述「感光剂被消耗」，化学放大描述「产生的酸去催化更多反应」。前者是曝光阶段的化学，后者是烘烤阶段的化学，两者接力才构成完整的光刻胶行为。

## 4 显影：把化学差异变成物理结构

曝光与烘烤改变了胶的溶解度，但「图案」要等显影才真正现形。显影液（正胶用碱性 TMAH 水溶液）把可溶区域溶解，留下不可溶的图案。

显影的动力学常用 **Mack 显影模型**描述：胶的溶解速率 $R$ 与曝光剂量 $E$ 的关系近似为

$$
R = R_{max} \cdot \frac{(1 - e^{-\gamma_D E})^n}{(1 - e^{-\gamma_D E})^n + R_{max}/R_{min}}
$$

- $R_{max}$、$R_{min}$：最大与最小溶解速率；
- $\gamma_D$：显影对比度参数；$n$：反应级数。

直觉上，这条式子说的是「曝光越足，溶解越快，直到饱和」。显影的难点在于**均匀性**：显影液浓度、温度、喷淋时间稍有波动，边缘就参差不齐。现代光刻的显影往往配**显影后检（ADI）**，量测刚显影完的图案，把问题尽早拦截。

## 5 LER/LWR：纳米级的「毛边」

先进制程的头号敌人之一，是**线宽边缘粗糙度（line edge roughness，LER）**与**线宽粗糙度（line width roughness，LWR）**——图案边缘不是直线，而是带纳米级毛刺的曲线。为什么它致命？因为 LER 直接吃掉 CD 的误差预算：如果 CD 规格 ±10%，LER 贡献 3–5% 几乎就不可接受了。

LER 的来源有三个层面：

- **光子散粒噪声**：光子数服从泊松分布，剂量越低、光子越少，曝光量的随机起伏越大——这是 EUV 的先天难题；
- **酸催化不均**：PAG 的分布、酸扩散的随机性，让「哪里反应了、反应多少」在纳米尺度上不可控；
- **树脂本征尺寸**：聚合物链的尺度（几纳米）本身就构成了图案边缘的「最小粗糙单元」。

压制 LER 的手段包括：提高剂量（牺牲吞吐）、降低 PEB 温度（减少酸扩散）、优化聚合物分子量分布、以及**金属氧化物胶**等新材料路线。<span class="marginnote">LER 与分辨率、灵敏度构成「铁三角」：提高灵敏度会加剧散粒噪声与 LER，追求分辨率会压缩工艺窗口，三者不可兼得——EUV 时代这个三角矛盾被推到极致。</span>

## 6 EUV 光刻胶：92 eV 光子的新规则

EUV 胶面临着与 DUV 胶完全不同的物理约束。上一篇讲过，13.5 nm 的单光子能量 92 eV，是 ArF 的 14 倍；而 EUV 光子数少、散粒噪声大，加上酸放大在 92 eV 下的反应路径完全不同（直接电离、二次电子机制），传统 CAR 在 EUV 上灵敏度与 LER 双双告急。

产业为此开发了两条路：

- **改良 CAR**：调低 PAG 浓度、优化酸扩散，尽量平衡灵敏度与 LER；
- **金属氧化物胶（metal-oxide resist）**：以含锡（Sn）等金属氧化物的材料为胶体，曝光时金属键合发生变化，形成高分辨率、低 LER 的图案，灵敏度也不错——但它显影后残留的金属离子可能污染晶圆，需要额外的清洗工艺。

EUV 胶的另一条出路是**提高光源功率换灵敏度裕量**：既然胶做不快，就让光更足。这正是「光源爬坡」与「胶配方迭代」两条线在 EUV 时代互相成就的原因——我们在《EUV 光源》里看到功率从几瓦爬到 250 W，一半动力就来自胶的灵敏度需求。<span class="marginnote">Bakshi《EUV Lithography》第8章对 EUV 胶的路线有完整综述：无论哪条路，「灵敏度-分辨率-LER」三角都绕不过去，只是各自换了一个平衡点。</span>

## 7 小结

- 光刻胶的任务是让**曝光区与非曝光区溶解度不同**，分正胶与负胶两类。
- **化学放大胶（CAR）**用「一个光子 → 一个酸 → 催化成千上万反应」的杠杆机制，把灵敏度提高 10–100 倍。
- **Dill 参数**（A/B/C）是曝光化学的定量基石，驱动光刻模拟。
- 显影把化学差异变成物理结构，**Mack 显影模型**描述溶解速率与剂量的关系。
- **LER/LWR** 吃光 CD 误差预算，来源是散粒噪声、酸催化不均与聚合物本征尺寸。
- **EUV 胶**面对 92 eV 光子的新规则，走改良 CAR 与金属氧化物胶两条路线。
- **BARC** 与胶配合消除驻波效应，是胶实现高分辨率侧壁的「护城河」。
- 「灵敏度—分辨率—LER」的铁三角贯穿 DUV 与 EUV 全部胶配方，只能换平衡点、不能全都要。

在下一节，我们将从「用什么印」进入「怎么完整印」——第2篇的起点：**涂胶显影（Track 工艺与烘烤控制）**，看胶从旋涂到显影的整条生产线。

File: docs/posts/engineering/lithography-technology/projection-lens-high-na.md
---
title: 投影物镜（超高 NA 光学、像差校正、浸没式物镜）
date: 2026-08-07
---

# 投影物镜

<div class="epigraph">
<p>更好，是好的敌人。</p>
<footer>—— 伏尔泰（Voltaire），《哲学词典》</footer>
</div>

<div class="article-byline">
<p>第六级 · 光刻技术与光刻机 ｜ Mack《Fundamental Principles of Optical Lithography》第3章 / Bakshi《EUV Lithography》第5章 ｜ 2026-08-07</p>
</div>

## 为什么从投影物镜开始

光源把 13.5 nm 或 193 nm 的光造出来，这只是第一步。真正决定「晶圆上印出的图案有多清晰」的，是光刻机里那套动辄几十片镜片的**投影物镜（projection lens）**。可以说：**光源决定能不能有光，物镜决定能不能看清。**

在分辨率公式 $CD = k_1\lambda/NA$ 里，NA 是物镜的「战绩」；在焦深公式里，NA² 又是物镜的「负担」。一台 ArF 浸没物镜的 NA 做到 1.35，意味着它要以人类手工能达到的最高精度，把二十多片玻璃镜片组装成一根光学钢管，再保证它在扫描、振动、发热中纹丝不动。这一篇，我们就拆开这根「光学钢管」——超高 NA 光学、像差校正与浸没式物镜。<span class="marginnote">ArF 浸没物镜长度超过 1 米、重约 500 公斤，由二十多片透镜组成。它像一支被压到极限的望远镜，只不过望远的目标只有几十纳米。</span>

## 1 物镜的地位：光刻机的心脏

一座晶圆厂里，最贵的单台设备是 EUV 光刻机，而光刻机里最贵的子系统就是投影物镜。它的造价动辄数千万美元，理由很直白：**它必须在一个比指甲盖还大的成像区域内，把掩模的图案保真到纳米级，且对全视场所有位置都一致**。

物镜的性能指标可以归纳为四个维度：

- **NA**：数值孔径，决定分辨率的极限；
- **视场（field）**：单次曝光能覆盖的晶圆面积，量产机要做到 26 mm × 33 mm；
- **像差（aberration）**：成像偏离理想的程度，用波前误差 RMS 表征；
- **透过率**：光通过整个物镜的损耗，EUV 全反射系统的透过率尤其珍贵。

这四个维度互相约束。NA 提高，视场更难做平，像差更难校——**物镜设计就是在这四堵墙之间找最优解**。而这堵墙本身，也在被工艺逼着不断加高。

一个直观的数字能说明物镜的「变态」程度：一支 ArF 浸没物镜的成像区域（26 mm × 33 mm）内，全场各点都要把几十纳米特征的像差控制在几个皮米以内——相当于在 A3 纸那么大的一块面积上，要求每一毫米都像最精密的透镜中心一样完美。这就是为什么物镜设计要用掉海量计算资源做全视场优化。

## 2 NA 的物理上限与浸没的破局

先从 NA 说起。定义式是 $NA = n\sin\theta$，其中 $\theta$ 是像方最大会聚半角，$n$ 是像方介质折射率。对空气（$n=1$）中的干式物镜，$\theta$ 最多接近 90°，所以 NA 理论上限是 1.0，实际量产机做到约 0.93 就到头了——边缘光线已经贴着透镜表面擦过。

1990 年代末，工程师想出了一个「偷天换日」的招：**在晶圆与物镜最后一片透镜之间灌一层液体**。水的折射率 1.44，于是 $NA = 1.44\sin\theta$，理论上限拔高到 1.44。工程上把 NA 做到了 1.35——这就是**浸没式物镜（immersion lens）**。

浸没的代价同样清晰：最后一片透镜要浸在超纯水里，水要恒定温度（±0.01°C 量级）、恒定折射率，还要在高速扫描中保持液膜不断裂。它把光学问题变成了「光学 + 流体 + 温控」的三重问题，这层复杂度我们留到第2篇《浸没式光刻》展开。<span class="marginnote">NA 1.35 的物镜配上 193 nm 波长，等效于把波长「虚拟」缩短到约 143 nm——$193/1.35 \approx 143$。这正是浸没光刻能延续制程十年寿命的关键数字。</span>

产业还试过把 NA 推得更远：**高折射率浸没液（high-index immersion）**用折射率 1.6+ 的液体（如某些含硫有机液）配合高折射率透镜材料，目标 NA 1.65 甚至 1.7。但高折射率液体对 193 nm 的吸收、气泡、成本问题始终没能解决，这条路在 2010 年前后被放弃——NA 1.35 成了 ArF 浸没的实际终点。这个取舍再次印证：**「再高一点」的诱惑，总会被「工艺可行」的边界拦下**。

## 3 像差：完美成像的敌人

理想透镜把一点发出的光会聚成一点，但现实中任何透镜都有**像差（aberration）**——不同角度的光线会聚不到同一个点，波前偏离理想的球面。经典分类是五种**赛德尔像差（Seidel aberrations）**：球差、彗差、像散、场曲、畸变，外加色差与高阶项。

在光刻领域，描述像差的标准语言是**泽尼克多项式（Zernike polynomials）**：把物镜孔径上的波前误差展开成一组正交多项式，每一项对应一种像差模式。第 4 项（离焦）对应 Z4，第 5、6 项对应像散，等等。一台量产光刻机出厂时，物镜的波前误差 RMS 被要求控制在**几毫波长**以内——相当于把光的相位误差压到几十皮米。

波前误差可以用一张表直观理解：

| 像差 | 泽尼克项 | 对图案的影响 |
| --- | --- | --- |
| 离焦 | Z4 | 全图案整体模糊 |
| 像散 | Z5/Z6 | 横竖线条清晰度不一 |
| 彗差 | Z7/Z8 | 图案边缘不对称拖尾 |
| 球差 | Z9+ | 明暗边缘位置偏移 |
| 畸变 | Z11+ | 图案整体变形、套刻误差 |

这五种像差叠加起来，就是晶圆上「线条糊了、位置偏了、边缘歪了」的总根源。物镜校正的目标，就是把它们全部压到工艺容忍度以下。

## 4 公式解析：波前误差与 Strehl 比

像差对成像质量的影响，最终要折成一个数字。两个核心量是**波前误差 RMS（σ）**与**Strehl 比（S）**，后者定义为实际点像中心强度与理想点像中心强度之比：

$$
S = e^{-\left(2\pi\sigma\right)^2}
$$

- $\sigma$：波前误差的均方根，以波长为单位（如 σ = 0.05 表示 0.05 波）；
- $S$：Strehl 比，$0 < S \le 1$，越接近 1 成像越好。

按**马雷夏尔判据（Marechal criterion）**，当 $\sigma < \lambda/14 \approx 0.07\lambda$ 时，$S > 0.8$，系统被认为「衍射极限」——此时像差对成像的影响可以忽略。光刻机把 $\sigma$ 压到 $0.01\lambda$ 量级，$S$ 高达 0.99 以上。

拆成三步理解：

- **第一步，物理意义**：波前误差是「光到达像点时的相位偏差」。波前越平，所有光线越同步到达，像点越亮越锐。
- **第二步，指数形式**：$S$ 随 $\sigma$ 的平方指数衰减——误差小的时候无所谓，误差稍大就断崖式劣化。这就是为什么物镜制造把皮米级的波前误差当回事。
- **第三步，工程含义**：把 $S$ 换算到焦深与 CD 上，一套像差轻微的系统会直接压缩工艺窗口。物镜的「好不好」，最终都要落到 $S$ 与 $\sigma$ 这两个数上。

## 5 像差校正：设计、加工、组装的三重奏

把 $\sigma$ 压到 0.01λ，靠的是三个环节的接力。

**设计端**：用十几到二十几片透镜做**像差平衡（aberration balancing）**——让不同透镜的像差符号相反、相互抵消。光刻物镜里常见非球面镜（aspheric surface）与非球面校正板，它们提供更多设计自由度，把球差、彗差压到接近零。

**加工端**：镜片材料的均匀性、表面面形精度都要到极致。ArF 系统用**熔融石英（fused silica）**与**氟化钙（CaF2）**——两者折射率不同、色散不同，搭配使用能同时校正色差与热畸变。镜面抛光的粗糙度要低于 0.1 nm，面形误差在几个纳米以内。

**组装端**：几十片透镜要同轴对准，偏心与倾斜都要控制在微米以下。组装后还要在整机上做**波前量测**，用干涉仪测量实际波前，再用可动的「像差调整机构」微调到出厂规格。<span class="marginnote">波前量测用的是剪切干涉仪与点衍射干涉仪，精度达到皮米量级。这一步相当于给整支物镜做「CT 体检」，体检不合格的镜筒要返修——造价因此再上一个台阶。</span>

这三个环节环环相扣：设计给不出平衡方案，加工就做不出；加工做不出精度，组装就无从谈起。可以说，**投影物镜是精密制造能力的「总决算」**，也是我们在《机械制造工艺学》里学的「设计-加工-测量」闭环的极致案例。

还有一个常被忽视却致命的维度——**热稳定性**。曝光时晶圆与掩模会吸收光能发热，透镜本身也因光吸收而轻微膨胀、折射率漂移，这些都会改写波前。量产机为此内置了**主动温控与热像差补偿**：监测镜筒温度场，实时微调个别透镜的位移来抵消热变形。换句话说，物镜不只「静态造得好」，还要「动态稳得住」——这也是为什么光刻机开机后要先花很长时间「热机」到热平衡。

## 6 浸没式物镜的特殊考量

浸没把 NA 从 0.93 推到 1.35，也给物镜带来三重新问题。

第一，**最后一片透镜**直接接触超纯水，要求材料对水化学稳定、且折射率匹配。第二，**像差对温度极敏感**：水的折射率随温度变化约 $-10^{-4}/°C$，温度漂移 0.1°C 就足以让波前误差翻几倍，所以浸没水的温控要精确到 0.01°C。第三，**液膜动态稳定**：晶圆扫描时水膜要不断保持，气泡进入水膜会产生致命缺陷——这是《浸没式光刻》一篇的主角。

从 NA 0.93 干式到 NA 1.35 浸没，物镜的复杂度几乎翻倍，但换来的分辨率提升让 45 nm 以下制程延续了十几年。如今，**高 NA EUV（NA 0.55）物镜**正在把同样的「把 NA 推高」逻辑应用到 13.5 nm 波长上，只是 EUV 只能全反射，物镜从二十几片透镜变成了七八面多层膜反射镜——这是《EUV 整机系统集成》的伏笔。

## 7 小结

- **投影物镜**是光刻机里最贵、最精密的子系统，决定成像保真度。
- NA 的干式上限约 1.0，**浸没**用水的折射率把 NA 推到 1.35，等效波长缩短到约 143 nm。
- 像差用**泽尼克多项式**描述，五大赛德尔像差叠加是图案劣化的总根源。
- Strehl 比 $S = e^{-(2\pi\sigma)^2}$ 与**马雷夏尔判据**（σ < λ/14）量化「衍射极限」。
- 像差校正靠**设计平衡、精密加工、干涉量测**三重接力，波前误差压到 0.01λ 量级。
- 浸没式物镜引入**温控、流体、动态液膜**的新难题，是 NA 提升的代价。
- 高折射率浸没液路线因吸收、气泡与成本问题被放弃，NA 1.35 成为 ArF 的实际终点。
- 物镜是「设计—加工—测量—热管理」四重闭环的结晶，也是精密制造能力的总决算。

一个值得记住的对照：显微镜物镜与光刻物镜都追求 NA 与像差校正，但显微镜只需「看清」，光刻还要「印准且印全」——**对全视场一致性、热稳定性、量产寿命的要求，让光刻物镜比实验室显微镜严苛几个数量级**。这一维度，也是它与《光学》专题里一般成像系统最大的分野。

在下一节，我们继续沿着光路向前——**照明系统与分辨率增强**：离轴照明与自由形式照明如何与物镜配合，把分辨率从理论推近极限。

File: docs/posts/engineering/lithography-technology/resolution-theory-process-window.md
---
title: 分辨率理论与工艺窗口（Rayleigh 准则、k1 因子、焦深 DOF）
date: 2026-08-07
---

# 分辨率理论与工艺窗口

<div class="epigraph">
<p>物理学的大厦已经建成，所剩的只是更精确的测量。</p>
<footer>—— 威廉 · 汤姆森，开尔文勋爵（Lord Kelvin），1900 年演讲</footer>
</div>

<div class="article-byline">
<p>第六级 · 光刻技术与光刻机 ｜ Levinson《Principles of Lithography》第2章 / Mack《Fundamental Principles of Optical Lithography》第8章 ｜ 2026-08-07</p>
</div>

## 为什么从分辨率理论开始

上一篇我们认识了光刻机的「身体」——投影成像的光学系统。这一篇要给这台机器立一条**物理上限**：不管工艺工程师多努力，一台光刻机最终能做多细，都由两条简单的式子决定。

这两条式子就是**瑞利准则（Rayleigh criterion）**与**焦深（depth of focus，DOF）**。它们回答了芯片产业最核心的追问——「这一代能做多细、下一代还能不能更细」。理解它们，你就理解了为什么 ASML 宁可花二十年攻克 13.5 nm 的 EUV 光源，而不是把 193 nm 的光继续「磨」下去：因为**分辨率的进步，本质上是波长、数值孔径与 k1 因子三个旋钮的接力赛**。<span class="marginnote">分辨率的三个旋钮：λ（波长，越小越好）、NA（数值孔径，越大越好）、k1（工艺系数，越低越好）。产业史就是三个旋钮轮流转动的历史。</span>

## 1 分辨率：一个图案与另一个图案的分开

先给「分辨率」一个可操作的定义。在光刻里，**分辨率（resolution）**指能稳定印出的最小特征尺寸（critical dimension，CD）——通常是线宽或孔洞直径。芯片按 CD 命名节点：5 nm 节点、3 nm 节点，说的就是设计规则里的关键尺寸。

为什么光会「做不细」？根本原因在**衍射（diffraction）**。掩模上的图案把入射光散射成多个级次，透镜的数值孔径有限，只能收进一部分级次。收得越少，像里的高频细节越少，边缘越糊。当某个特征细到只有零级光能通过时，像里就只剩一片均匀的亮光——图案**彻底消失**了。

<div class="marginnote">
<p>直觉类比：隔着磨砂玻璃看极细的刻痕，永远看不清。玻璃的「粗糙」相当于有限 NA 对高频信息的截断——分辨率极限不是光学系统「做错了」，而是衍射这一物理规律本身决定的。</p>
</div>

衍射极限在 1879 年就由瑞利勋爵系统研究过：点光源通过圆形孔径后不是成一个点，而是成一个**艾里斑（Airy disk）**——中心亮斑加一圈圈明暗相间的环。两个点靠得太近时艾里斑重叠，无法区分。瑞利给出了「恰好能区分」的判据，这就是瑞利准则的起点。

## 2 瑞利准则的两种形式

瑞利准则在光刻里有两条姐妹式。第一条给**最小线宽**，第二条给**焦深**：

$$
CD = k_1 \frac{\lambda}{NA}, \qquad DOF = k_2 \frac{\lambda}{NA^2}
$$

- $CD$：最小可分辨特征尺寸（critical dimension）；
- $\lambda$：曝光波长；
- $NA$：数值孔径，$NA = n\sin\theta$；
- $k_1$、$k_2$：工艺系数，衡量实际工艺偏离理想衍射极限的程度。

两条式子的**不对称**极其重要：CD 与 $NA$ 成一次方反比，DOF 与 $NA^2$ 成反比。这意味着**每把 NA 提升一倍，分辨率好一倍，焦深却缩到四分之一**。提高 NA 不是免费的——焦深变浅会让「对焦」变成整机最艰难的工程问题，这正是《投影物镜》与《调平调焦》两篇的伏笔。

## 3 公式解析：焦深的三步直觉

焦深是初学者最容易只背公式、不懂含义的概念。我们来拆 **DOF**：

$$
DOF = k_2 \frac{\lambda}{NA^2}
$$

- **第一步，为什么正比于 λ**：波长越长的光，在离焦时相位差累积越慢，焦深越长。直觉上，红光比紫光「更抗离焦」，但代价是分辨率更差——两条式子在这个方向上互相打架。
- **第二步，为什么反比于 NA²**：NA 大意味着光束会聚角大，离焦时边缘光线偏离理想焦点的横向位移大，像迅速劣化。会聚角越大，允许的纵向漂移越小，所以是平方反比。
- **第三步，k2 是什么**：k2 由「容许多大的像质劣化」决定——比如允许 10% 的 CD 变化还是 5%，对应不同的 k2。对高质量量产，$k_2 \approx 1$；工艺工程师常写 $DOF \approx \lambda / NA^2$ 的近似式。

把两条式子并排读，会看到一个深刻的张力：**分辨率要变小，DOF 也要变小**。这一对矛盾是光刻工艺的「原罪」，也是后面所有工程技巧（离轴照明、浸没、多重图形化）存在的理由。

## 4 k1 因子：工艺的肌肉记忆

$k_1$ 是三条式子里最「软」的一个。它的下限由物理决定（理论上接近 0.25），实际上则由**工艺窗口**决定——$k_1$ 越低，工艺对误差的容忍度越小，越难量产。

产业走过的 k1 轨迹非常直观：

| 年代 | 技术 | k1 | 说明 |
| --- | --- | --- | --- |
| 1980s | g 线步进机 | 0.8–0.9 | 远离衍射极限，工艺宽松 |
| 1990s | i 线 / 早期 KrF | 0.6–0.7 | 离轴照明把 k1 压下来 |
| 2000s | ArF 干式 | 0.4–0.5 | 需 OPC 辅助 |
| 2008+ | ArF 浸没 + 双重图形 | 0.28–0.35 | 逼近 k1 物理下限 |
| 2020s | EUV 13.5 nm | 0.3–0.4（单次） | 靠波长换回工艺裕量 |

这张表透出的产业智慧是：**k1 逼近 0.25 的物理下限后，再往下压的代价（图形化次数、良率损失）呈指数增长**。所以 EUV 的意义不是「k1 更低」，而是「波长 λ 从 193 nm 跳到 13.5 nm，k1 可以重新放开」，把工艺窗口重新打开。<span class="marginnote">0.25 的理论下限来自「至少要让 ±1 级衍射光通过」的物理条件——比这更小的周期，成像系统里只剩零级光，图案在物理上不可能被分辨。见 Levinson《Principles of Lithography》第2章。</span>

## 5 一次算例：从 ArF 浸没到 EUV

把两条式子实际算一遍，才能体会「旋钮」的力量。以量产高峰期的 ArF 浸没为例：$\lambda = 193\ \text{nm}$，浸没把像方折射率从 1 提高到水的 1.44，于是 $NA = 1.44\sin\theta \approx 1.35$。取 $k_1 = 0.28$：

$$
CD = 0.28 \times \frac{193}{1.35} \approx 40\ \text{nm}, \qquad
DOF \approx \frac{193}{1.35^2} \approx 106\ \text{nm}
$$

40 nm 的线宽、106 nm 的焦深——焦深比线宽只大两倍半，而整个晶圆表面还要满足高度起伏与调平误差，这 106 nm 几乎被吃光。这就是为什么浸没之外还要上多重图形化：**单次曝光的 CD 卡在 ~40 nm，要更细只能把一层拆成两层、四层来印**。

再看 EUV：$\lambda = 13.5\ \text{nm}$，NA = 0.33，即使 k1 只回到 0.4：

$$
CD = 0.4 \times \frac{13.5}{0.33} \approx 16\ \text{nm}, \qquad
DOF \approx \frac{13.5}{0.33^2} \approx 124\ \text{nm}
$$

同样是约 120 nm 的焦深，EUV 却拿到了 16 nm 的分辨率——**短波长直接把分辨率与焦深的矛盾松绑了**。这两笔账，是理解为什么产业甘愿为 EUV 付出超高代价（真空、多层膜、Sn 光源）的最有力证据。高 NA EUV（NA 0.55）则把 CD 进一步压到 8 nm 级，但焦深也同时缩到不足 50 nm——我们会在《EUV 整机系统集成》一篇再算这笔账。

<div class="marginnote">
<p>算例里的 k1 取值并非任意：40 nm 那笔取自 2008 年前后 ArF 浸没 + 双重图形化的量产水平；16 nm 那笔对应 EUV 单次曝光的工程现实。数值会随工艺进步调整，但「短波长解耦分辨率与焦深」的物理结论不会变。</p>
</div>

这里有一个反复出现的「量级意识」值得记住：**光刻机的分辨率以纳米计，但光学系统的尺寸以米计**——一台 EUV 光刻机内部，从光源到晶圆的光程有好几米，却要保证纳米的成像精度。这种「米级系统、纳米级误差」的跨度，正是后面整机各子系统（物镜、运动台、热管理）各自工程难度的根源。

## 6 工艺窗口：把「能做多细」变成「能不能量产」

分辨率只是理论上限，真正的战场是**工艺窗口（process window）**。它定义：在多大的焦距与曝光量变化范围内，印出的 CD 仍在规格内。

工程上常用**能量-焦距（E-D）图**描述工艺窗口：横轴是焦深，纵轴是曝光量（对数），中间包出一块「可接受区域」。区域的宽度对应**曝光宽容度（exposure latitude）**——允许剂量变化多少而不超差；区域的高度就是**焦深**。两者此消彼长：焦深大时，曝光宽容度往往缩小。

Mack 在《Fundamental Principles of Optical Lithography》第8.5节给出一条实用准则：**$CD$ 的 3σ 变异要控制在 ±10% 以内**，工艺才算「活着」。这 10% 的预算要被焦距、剂量、掩模误差、胶厚等十几个误差源瓜分——每一个误差源都在偷走工艺窗口的「面积」。这也是为什么工程师见到一张 E-D 图，比见到理论分辨率更兴奋：**理论说「能做 20 nm」，工艺窗口才决定「能不能每小时印 1000 片还都是 20 nm」**。<span class="marginnote">误差预算（error budget）是光刻工艺管理的核心工具：每个误差源分配一部分 3σ 预算，全加总须小于 ±10%。这在我们学过的《工程统计学》与《计量学》里都能找到同构的方法。</span>

## 7 小结

- **瑞利准则**给出光刻的两条上限：$CD = k_1\lambda/NA$ 与 $DOF = k_2\lambda/NA^2$，前者正比、后者与 $NA^2$ 成反比。
- 分辨率与焦深**不可兼得**，NA 提升一半分辨率好一倍、焦深却只剩四分之一。
- $k_1$ 是**工艺系数**，理论上限 0.25，实际由工艺窗口决定，产业从 0.8 一路压到 0.28。
- EUV 的价值在于**用波长换工艺窗口**：13.5 nm 让 k1 可以重新「放松」。
- **工艺窗口**（E-D 图）比理论分辨率更接近量产现实，CD 变异须控制在 ±10% 内。

在下一节，我们将顺着 k1 与 λ 两个旋钮，看它们的供给端——**曝光光源的演进**：从汞灯 g/i 线，到准分子激光 KrF/ArF，再到 EUV 13.5 nm。

File: docs/posts/engineering/lithography-technology/track-coating-development-bake.md
---
title: 涂胶显影（Track 工艺与烘烤控制）
date: 2026-08-07
---

# 涂胶显影

<div class="epigraph">
<p>治大国，若烹小鲜。</p>
<footer>——《老子》第六十章</footer>
</div>

<div class="article-byline">
<p>第六级 · 光刻技术与光刻机 ｜ Mack《Fundamental Principles of Optical Lithography》第4、5章 / Levinson《Principles of Lithography》第3章 ｜ 2026-08-07</p>
</div>

## 为什么从涂胶显影开始

前八篇我们讲完了光刻机的光学链路与材料——光源、物镜、照明、掩模、光刻胶。但一块胶从「装瓶」到「显影出图案」，还要走完一整条**Track 工艺**：旋涂、软烘、曝光、曝光后烘烤、显影。光刻机只是这条流水线的中间一环，前后都靠 Track 设备（涂布显影机）撑着。

Track 工艺的奥妙在于「**火候**」：胶厚要均匀到纳米级、烘烤温度要精确到零点几度、时间要卡到秒。老子说治大国如烹小鲜——翻动太多就碎了；光刻也一样，每一步「烹饪」过火，纳米级的图案就糊了。这一篇，我们看这条「纳米厨房」里最关键的几个环节。<span class="marginnote">Track 这个词来自「track」的轨道之意——早期的涂胶显影机把晶圆沿一条轨道送进不同工位，如今它已进化为模块化集群，与光刻机通过机械臂无缝衔接，形成「光刻单元」（litho cell）。</span>

## 1 Track：光刻的前后道

一次完整的光刻循环，设备侧由两大部分组成：**光刻机（scanner）**负责曝光，**Track（coater/developer）**负责曝光前后的涂胶与显影。两者通过晶圆搬运机械臂首尾相连，组成一个全自动的**光刻单元**。

Track 内的标准工序是：

1. 晶圆**清洗与疏水处理**（HMDS 蒸汽涂底）；
2. **旋涂光刻胶**，控制厚度与均匀性；
3. **软烘（soft bake / post-apply bake）**，蒸发溶剂、稳定胶膜；
4. 送入光刻机**曝光**；
5. 回到 Track 做**曝光后烘烤（post-exposure bake，PEB）**——化学放大胶的关键一步；
6. **显影**、冲洗、甩干；
7. **显影后检（ADI）**量测，合格才送后续刻蚀。

Track 看似「只是涂胶显影」，实际是**良率的守门员**：胶厚、烘烤、显影的每一处波动，都会在最终 CD 上放大。它把「化学」变成「可重复的工程」，靠的是温度、时间、转速、气流四大参数的极致控制。

## 2 旋涂：从一滴胶到一张薄膜

旋涂（spin coating）的原理简单到近乎朴素：把胶滴在晶圆中心，高速旋转，离心力把胶甩开、摊平、甩薄，同时溶剂挥发，胶固化成一层面膜。

但「朴素原理」背后的工程精度令人发指：

- **厚度均匀性**：整片 300 mm 晶圆上，胶厚波动要控制在 ±1% 以内；
- **边缘排除**：晶圆边缘几毫米的胶要特殊处理，避免边缘堆积影响后续工艺；
- **涂底处理**：旋涂前用 HMDS 蒸汽在晶圆表面形成疏水自组装层，增强胶与衬底的附着力，防止显影时胶膜脱落。

晶圆边缘的胶还会在旋涂时被甩出、在晶圆背面留下「胶珠」，污染机械手与后续工位，所以 Track 配了**边缘与背面清洗（edge bead removal，EBR）**工序：用溶剂把边缘与背面的胶洗掉，保证晶圆「只该有胶的地方有胶」。这个细节虽小，却是良率管理里常被忽略的一环。

旋涂的厚度由**转速、加速度、胶的浓度与黏度、溶剂挥发速率**共同决定。转速越高、胶越稀，膜越薄。而对光刻来说，胶厚本身是个「甜蜜点」：太厚分辨率与显影变差，太薄则抗刻蚀能力不足——**胶厚必须为每个工艺层量身定做**。

## 3 烘烤：光刻的「火候」

Track 里有两道关键烘烤，各自扮演不同角色。

**软烘（post-apply bake，PAB）**发生在旋涂之后、曝光之前。它的任务是：蒸发掉胶里约 70%–80% 的溶剂，让胶膜从「湿」变「干」，稳定厚度与机械性质。软烘不足，胶太软、显影易脱落；软烘过度，感光剂分解、灵敏度下降。温度通常 90–130°C，时间 60–90 秒。

**曝光后烘烤（PEB）**发生在曝光之后、显影之前。对化学放大胶，PEB 是**催化反应的开关**：酸在高温下扩散、打断保护基团，把「潜在图案」变成「溶解度图案」。PEB 的温度直接决定酸扩散距离，进而决定灵敏度与分辨率——温度差 1°C 就可能造成明显的 CD 偏移。<span class="marginnote">软烘与 PEB 一字之差、天壤之别：软烘发生在曝光前、目标是「稳定胶膜」；PEB 发生在曝光后、目标是「激活酸催化」。搞混两者的角色，是做光刻工艺时最经典的入门错误之一。</span>

两道的共同点是**温度均匀性**：晶圆各处的烘烤温度必须高度一致，否则同一片晶圆上会出现「这边清晰那边糊」的 CD 漂移。热盘（hotplate）的温度均匀性要做到 ±0.1–0.3°C，并配合实时温度反馈补偿。

## 4 公式解析：旋涂厚度与转速

旋涂厚度与工艺参数的关系，是 Track 工艺最常用的经验公式。忽略蒸发细节后，膜厚 $t$ 与转速 $\omega$ 的关系近似为

$$
t = K \cdot \omega^{-1/2}
$$

- $t$：胶膜厚度；
- $\omega$：旋涂转速（rad/s 或 rpm）；
- $K$：与胶的浓度、黏度、溶剂性质有关的系数，对同一种胶近似为常数。

拆成三步理解：

- **第一步，量纲直觉**：转速翻 4 倍，厚度减半（$4^{-1/2} = 1/2$）——离心力把胶甩得更薄。
- **第二步，K 的来源**：K 里藏着胶的「性格」——浓度越高、黏度越大，同样转速下膜越厚。换胶如换 K，因此胶厚标定要随胶批号重新做。
- **第三步，工程含义**：工程师靠这条式子快速把胶厚调进规格，再细调加速度、排气速率修正蒸发效应。它和《流体力学》里的旋转流模型同源，是「旋涂动力学」在工程里的实用形态。

**辨析｜易错点：** 上式只在「离心摊平主导、蒸发次要」的简化假设下成立。真实旋涂还要考虑溶剂挥发、边缘效应与加速段，量产控制靠的是**经验标定 + 过程监控**，而不是这一条式子包打天下。

## 5 显影：把图案「洗」出来

显影把曝光建立的「溶解度差异」变成真正的三维结构。正胶用**四甲基氢氧化铵（TMAH）**碱性水溶液（典型浓度 2.38%），溶解曝光区；显影后纯水冲洗、甩干。

显影方式主流是**覆盖显影（puddle develop）**：显影液在晶圆表面铺成一汪水潭，静止或轻微搅动数十秒，靠化学溶解而非机械冲刷。覆盖显影的好处是均匀——整片晶圆的显影时间一致，避免「先显影区被过度溶解」的边到边差异。

显影的失败模式同样经典：

- **显影不足**：曝光区没溶解干净，图案残留、线宽偏大；
- **显影过度**：非曝光区被边缘侵蚀，线宽偏小、圆角明显；
- **显影液温漂**：温度变化改变溶解速率，造成批次间 CD 漂移。

因此 Track 对显影液温度（±0.1°C）、喷淋时序、环境湿度都有严格规格。显影后紧接着做**ADI 量测**，用光学散射仪或 CD-SEM 测刚显影的图案，把不合格的晶圆在进入刻蚀前拦下来——这一步的量测数据，又会回喂给《计算光刻》的模型校准。

## 6 从 Track 到良率：参数的连锁反应

把 Track 的四类参数——**温度、时间、转速、气流**——看成一组相互耦合的旋钮，就理解了它的难度：

| 参数 | 波动 | 主要后果 |
| --- | --- | --- |
| 胶厚 | ±1% | CD 偏移、显影不完全 |
| 软烘温度 | ±1°C | 灵敏度与胶膜性质漂移 |
| PEB 温度 | ±1°C | 酸扩散变化 → 明显 CD 偏移 |
| 显影液温度 | ±0.5°C | 溶解速率漂移 → 批次 CD 漂移 |

这张表说明：**Track 里每一个「不起眼」的工艺参数，最终都会变成晶圆上的 CD 变异**。Track 工艺开发的目标，就是把这四个维度的窗口找大、把灵敏度找低，让生产在参数漂移面前「皮糙肉厚」。这正好呼应了第二篇《分辨率理论与工艺窗口》里的 E-D 窗口思想——Track 也在为工艺窗口贡献自己的那一块面积。

## 7 小结

- **Track** 承担曝光前后的全部湿法工序，与光刻机组成本光刻单元。
- **旋涂**用离心力摊平胶液，厚度由转速、浓度、黏度决定，均匀性要求 ±1%。
- **软烘**蒸发溶剂稳定胶膜，**PEB** 激活酸催化——两者角色不同，温度均匀性都要 ±0.1–0.3°C。
- 旋涂厚度近似 $t = K\omega^{-1/2}$，转速翻倍、膜厚约减半。
- **显影**用 TMAH 覆盖显影，温漂与显影不均是 CD 漂移的主要来源。
- Track 的温度、时间、转速、气流四参数互为耦合，每一项波动最终都变成晶圆 CD 变异。
- EBR 边缘清洗与 ADI 量测是 Track 良率管理的两个不起眼但关键的关卡。

在下一节，我们走进光刻机的「骨骼」——**超精密运动系统**：双工件台、掩模台、气浮/磁悬浮，以及纳米级同步扫描。

File: docs/posts/engineering/lithography-technology/ultra-precision-stage.md
---
title: 超精密运动系统（双工件台、掩模台、气浮/磁悬浮、nm 级同步扫描）
date: 2026-08-07
---

# 超精密运动系统

<div class="epigraph">
<p>失之毫厘，谬以千里。</p>
<footer>——《礼记 · 经解》</footer>
</div>

<div class="article-byline">
<p>第六级 · 光刻技术与光刻机 ｜ Levinson《Principles of Lithography》第5章 ｜ 2026-08-07</p>
</div>

## 为什么从运动系统开始

前九篇讲的都是「光」——光源、物镜、照明、掩模、胶。但一台光刻机最终要把整个晶圆印满图案，光必须**在晶圆上扫描移动**。谁来移动？就是本篇的主角——**超精密运动系统**。

光刻机的运动系统藏着整个工业界最严苛的机械精度：在几公斤的工件台上，以每秒 1–2 米的扫描速度运动，却要把位置误差压到纳米量级、把两台的同步误差压到皮米到纳米级。更妙的是，这一切都发生在**没有机械摩擦**的环境里——气浮、磁悬浮、无接触直线电机。理解了运动系统，就理解了「光刻机为什么贵」的另一半。<span class="marginnote">一台 ArF 扫描机的运动系统精度可以这样比喻：让一辆以每小时 200 公里飞驰的赛车，在一条百米长的赛道上，误差不超过一根头发丝直径的千分之一——光刻机要做到的，比这还要再苛刻几十倍。</span>

## 1 运动精度为什么是纳米级

先看运动误差如何变成图案误差。扫描式光刻机里，**掩模台与晶圆台必须同步扫描**：掩模台移动 4 倍距离，晶圆台移动 1 倍距离，两者位置实时锁定。任何同步误差（sync error）都会让掩模与晶圆「错位」，最终表现为**套刻误差（overlay）**与 CD 偏差。

把账算细一点：

- 晶圆台位置误差直接变成图案位置误差；
- 掩模台与晶圆台之间的**相对误差**直接变成图案形变；
- 扫描方向的**速度波动**会让曝光剂量不均匀，导致 CD 漂移。

所以运动系统的规格不是「位置准不准」这么笼统，而是被拆成几十个误差项，逐项分配预算。这是我们在《计量学与 SI 单位制》里学的「误差预算」思想，在光刻机上的极致应用。

举个具体的分解：假设套刻误差总预算 5 nm，大致可以分给晶圆台位置误差约 2 nm、掩模台误差约 1 nm、同步误差约 1 nm、形貌/调平误差约 1 nm。每一项都要单独测量、单独控制、单独补偿——**纳米级的成品，来自皮米级的控制与统计式的预算管理**。

## 2 双工件台：把测量和曝光「流水线化」

传统光刻机一台晶圆台在曝光前要先做**对准与调平测量**，测完再曝光——测量占用大量时间，吞吐量上不去。ASML 的 **TwinScan 双工件台**颠覆了这个流程：

- 台 A 在曝光位扫描曝光；
- 台 B 在测量位同步做对准、调平、形貌测量；
- 完成后交换，A 去测量、B 来曝光。

<div class="marginnote">
<p>双工件台让「测量」与「曝光」并行，把单台的「测量-曝光」串行死区消化掉，吞吐量提高约 30%–40%。这套「双工并行」的思想，与《操作系统》里的流水线与双缓冲是同一个原理。</p>
</div>

双台模式的难点在**交换时的交接精度**：两个台必须在纳米级定位下互换位置，否则台与台之间的基准差异会变成系统性套刻误差。为此 ASML 开发了共享的基准栅格（grid）与全局坐标对准，让「测量台的测量结果」能无缝迁移到「曝光台的曝光动作」。

## 3 气浮与磁悬浮：无摩擦的运动

光刻机运动系统之所以能到纳米级，第一功臣是**没有摩擦**。摩擦意味着非线性、意味着迟滞、意味着纳米级运动根本控不住。所以光刻机用了两套「悬浮」方案：

**气浮轴承（air bearing）**：用高压气体在导轨与滑块之间形成几十微米的气膜，让台面「飘」在气上。气膜几乎没有摩擦、没有接触磨损，还能过滤掉导轨的微观不平度。ArF 时代的晶圆台普遍用气浮导轨。

**磁悬浮与平面电机（planar motor）**：更先进的光刻机（尤其是 EUV）用**磁悬浮平面电机**——台面上嵌着一组线圈，在下方磁板上产生洛伦兹力，直接悬浮并驱动，彻底抛弃机械导轨。平面电机让台子可以 X/Y 双向自由运动，配合重心补偿，实现了「六自由度无接触控制」。

这套悬浮体系的收益是革命性的：**没有摩擦、没有磨损、没有润滑污染**，且控制力与位置呈线性关系，纳米级伺服才有实现的可能。<span class="marginnote">洛伦兹力 $F = qv \times B$ 是平面电机的心脏：线圈中的电流在磁场中受力，力与电流近似成正比，这让电机变成一个「线性、可精确预测的力源」——正是纳米级控制最需要的特性。</span>

磁悬浮还解决了一个更隐蔽的问题——**重力补偿（gravity compensation）**。工件台加上晶圆有几十公斤重，靠电机悬着时，电机要时刻输出一个抵消重力的「直流分量」，这会让电机发热、引入热漂移。所以光刻机常配**重力补偿器**：用气浮或磁力承担大部分静载荷，让电机只负责「动态」运动。这样一来，电机工作在最佳工作点附近，发热与非线性都降到最低。

值得单独强调的还有**反作用力隔离**：台子加速时，按牛顿第三定律，必然有反作用力传到机架。如果这股反作用力传到光学系统，就会引起振动。现代设计用**平衡质量（countermass）**反向运动抵消反力，让「台子动、但机架不动」——这是「运动」与「成像」在机械上彻底解耦的关键一环。

## 4 公式解析：同步扫描与误差传递

扫描成像的运动学关系很干净。投影系统缩小 M 倍（通常 M = 4），为保证像不模糊，掩模与晶圆的扫描速度必须满足

$$
v_{wafer} = \frac{v_{mask}}{M}
$$

- $v_{wafer}$：晶圆台扫描速度；
- $v_{mask}$：掩模台扫描速度；
- $M = 4$：投影缩小倍率。

拆成三步理解：

- **第一步，几何直觉**：缩小 M 倍成像，像的移动速度就是物的移动速度除以 M——否则图像相对晶圆「跑位」。
- **第二步，同步的实现**：掩模台以 $v_{mask}$ 运动，晶圆台以 $v_{mask}/4$ 运动，两者由伺服系统实时锁定。扫描过程中的同步误差 $\Delta v$ 会积分为位置误差，直接变成图案畸变。
- **第三步，误差预算**：同步误差是随机过程，工程上常用「移动平均同步误差（moving average，MA）」与「移动平均偏差（moving standard deviation，MSD）」两个指标监控——MA 反映平均位置偏差，MSD 反映抖动，两者都必须在纳米级。

**辨析｜易错点：** 晶圆台速度「慢」不等于要求「低」——晶圆台更接近成像焦面，其抖动直接模糊图案，所以对晶圆台的**动态精度**要求往往比掩模台更苛刻。快的那台考验功率，慢的那台考验稳定，两者各有各的难。

## 5 掩模台与位置测量

掩模台负责带着掩模做高速往复扫描，它的难点在于**加速度极大**：为了吞吐量，掩模台要以高达 2–5 g 的加速度加速到目标速度、再减速，一秒钟内反复几次。高加速度意味着巨大的力与热量，掩模台必须轻量化设计、并配主动热管理。

位置测量用什么？传统方案是**激光干涉仪（laser interferometer）**，用激光的干涉条纹数来计量位移，分辨率到亚纳米；现代方案逐步转向**平面光栅编码器（encoder）**，直接把网格刻在工件台上，抗环境干扰、稳定性更好。测量系统的共同要求是**溯源到一套稳定的基准**——测量读数的每一点误差，最终都变成晶圆上的套刻误差。

现代光刻机还配合**晶圆形貌测量**：曝光前先扫一遍晶圆表面高度图，曝光时实时调焦调平（我们会在《调平调焦》一篇展开）。运动、测量、调焦三套系统配合，才构成完整的「纳米手术台」。

掩模台的**热管理**同样刁钻：高加速度的反复运动会在电机线圈里产生大量热量，这些热量若传到掩模上，会让掩模热膨胀、图案变形。所以掩模台用主动冷却（水冷、恒温）把热量带走，并把掩模台的温度波动控制在零点几摄氏度以内——掩模台既是「最快的台」，也是「最怕热的台」。

掩模台还有一个被忽视的细节：**掩模的固定与夹持**。掩模只有一百多毫米见方、几毫米厚，要被静电卡盘（ESC）牢牢吸附在台上，吸附力分布要均匀到不使掩模发生任何面内变形——掩模「被夹稳」是高速扫描的前提，任何松弛都会让图案「飘」。

## 6 nm 级伺服与减振

纳米级运动最后靠的是**伺服控制（servo control）**。一套典型的光刻伺服回路包含：位置编码器反馈、速度与加速度前馈、以及针对谐振的陷波滤波器。控制带宽要做到数百赫兹，才能把高频抖动压下去。

但「台子控制得好」还不够，因为**振动源来自四面八方**：地基的微震、泵与风机的振动、人体走动。所以光刻机整体坐在一套**主动减振系统（active vibration isolation）**上——用传感器感知振动、用执行器反向抵消，把整机的振动隔离到微重力级。再加上框架与台体之间的「平衡质量（countermass）」设计，让台子加速时的反作用力不传到光学系统上。

这一整套「台子悬浮 + 伺服锁定 + 整机减振」的体系，把「机械」做到了几乎「不再像机械」的程度——它是《自动控制原理》与《机械制造工艺学》在精密工程里的最高舞台。

最后值得点出的是**计量框架（metrology frame）**：所有位置测量（干涉仪/编码器）都以一个独立的、与台体隔离的框架为基准。这个框架不参与运动、不做工，只负责「提供一把稳定的尺子」——台子动得再欢，尺子不动，测出来的位置才有意义。光刻机的整机架构，本质上就是「一个精确的尺子 + 一群快速运动的台子」的绝妙组合。

## 7 小结

- 光刻机运动系统把**机械精度推到纳米级**，同步误差直接变成套刻与 CD 误差。
- **双工件台**让测量与曝光并行，吞吐量提升约 30%–40%。
- **气浮轴承 + 磁悬浮平面电机**实现无摩擦运动，是纳米级控制的前提。
- 同步扫描速度关系 $v_{wafer} = v_{mask}/M$，用 MA 与 MSD 两个指标监控同步误差。
- 掩模台以 2–5 g 加速度往复扫描，位置测量靠**激光干涉仪/光栅编码器**。
- 伺服控制与**主动减振**把台子、光学、地基之间的振动彻底隔离。
- 重力补偿与平衡质量让电机只干「动态」的活、反作用力不打扰成像——机械上实现「台动架不动」。
- **计量框架**提供独立稳定的「尺子」，是所有位置测量与套刻精度的基准。

一个收束全篇的数字：现代 EUV 扫描机晶圆台的位置稳定性以皮米计，整机同步误差预算在纳米级——**光刻机的「骨骼」比大多数实验室的天平还要精密好几个数量级**。

在下一节，我们继续沿着「对准」这条线——**对准与套刻控制**：Alignment/Overlay 测量与前馈反馈，看层与层之间如何做到纳米级重合。

File: docs/posts/engineering/machine-design/fatigue-design.md
---
title: 疲劳设计
date: 2026-08-07
---

# 疲劳设计

<div class="epigraph">
<p>金属不是突然死去的，而是一点一点累死的。</p>
<footer>—— 奥古斯特 · 沃勒（August Wöhler）<span class="sidenote-number"></span><span class="sidenote">沃勒（1819–1914）在 1850–1870 年代用旋转弯曲试验机建立了应力-寿命（S-N）曲线，是疲劳研究的奠基人。</span></footer>
</div>

<div class="article-byline">
<p>第六级 · 工程技术 · 机械设计与机械原理 ｜ 对标教材 Shigley §6 ｜ 2026-08-07</p>
</div>

## 为什么从疲劳开始

统计显示，机械零件的失效中约 80–90% 与疲劳有关。<span class="marginnote">这里的「疲劳」是材料学概念，与身体的疲劳无关：它是零件在反复循环载荷下、在远低于静强度的工作应力处发生的渐进断裂。</span>上一章的失效理论默认「一次就断」，但真实机器上的轴、弹簧、轮齿每天循环上万次——设计寿命 10^9 次时，能承受的应力只有抗拉强度的零头。理解疲劳，是设计任何运动零件的前提。

在《材料强度与失效理论》里我们学会「一次拉断」的判据，在《载荷与应力分析》里学会算应力，现在把两者接起来：绝大多数轴、弹簧、轮齿的真实工况是「拉—放—拉—放」的循环载荷，疲劳设计正是为这种现实而生。它也是后续《螺纹联接》《轴的设计》《齿轮传动设计》反复调用的共同判据。

## 1 疲劳失效的机理：裂纹的一生

疲劳断裂不是「咔嚓一下」，而是三个阶段：

1. **裂纹萌生**：应力集中处（圆角、键槽、表面划痕、夹杂物）的局部滑移累积，形成微裂纹。
2. **裂纹扩展**：每次循环使裂纹前缘推进一点点，断面上留下贝壳纹（海滩纹）——这是判断疲劳失效的铁证。
3. **突然断裂**：裂纹长到临界尺寸，剩余截面承受不住，瞬时脆断。

**重点：** 疲劳是从**表面**开始的，所以表面质量（磨削、喷丸、滚压强化）直接决定疲劳寿命。喷丸把表面压出残余压应力，让「裂纹想张开」难上加难，这是成本最低的寿命倍增手段。

**应力集中是疲劳的第一元凶**：圆角、键槽、油孔这些几何突变处，局部应力峰值可达名义值的 3 倍以上，裂纹几乎总从这些位置萌生。所以疲劳设计的第一课是「把圆角做大、把沟槽磨光」——成本最低的寿命手段永远在几何与表面，而不在换材料。

## 2 S-N 曲线与疲劳极限

把试件在不同应力幅下做循环试验，记下各应力下的寿命 $N$，就得到 **S-N 曲线**（应力-寿命曲线，对数坐标）。

对钢等**铁基材料**：曲线在 $10^6$–$10^7$ 次后转平，对应**疲劳极限**（耐久限）$S_e$。设计寿命无限长时，$S_e$ 是唯一判据。经验值：$S_e \approx 0.5 S_{ut}$（$S_{ut} < 1400$ MPa）。
- 对铝合金等**非铁材料**：曲线永远下降，没有水平段，必须指定寿命设计，如 $10^7$ 次。<span class="marginnote">这就是为什么铝合金自行车、航空蒙皮都有「寿命管理」：飞机构件按飞行小时/起落次数退役，而钢制结构往往按「无限寿命」设计。两种哲学背后是 S-N 曲线的形状差异。</span>

**平均应力对 S-N 曲线的影响**：完全对称循环（平均应力为零）得到的 S-N 曲线是基准；平均应力为正（拉）时，同样的应力幅寿命缩短，整条曲线下移。工程上把不同平均应力的等寿命点画成等寿命图（Haigh 图），Goodman 直线正是它的最简线性近似——这是下一节 Goodman 方程的直觉来源。

## 3 应力幅、平均应力与修正因子

循环载荷下，应力在 $\sigma_{\max}$ 与 $\sigma_{\min}$ 之间波动。定义

$$
\sigma_m = \frac{\sigma_{\max}+\sigma_{\min}}{2}, \qquad \sigma_a = \frac{\sigma_{\max}-\sigma_{\min}}{2}
$$

**平均应力** $\sigma_m$ 越大，能承受的**应力幅** $\sigma_a$ 越小——同样摆动的载荷，挂在更高的基准上更危险。理论上的疲劳极限 $S_e' = 0.5 S_{ut}$ 只对光滑试棒、旋转弯曲成立，工程件要乘一串修正因子：

$$
S_e = k_a k_b k_c k_d k_e k_f \, S_e'
$$

$k_a$ 表面状况（磨光≈1，锻造≈0.4）、$k_b$ 尺寸（大件内部缺陷多）、$k_c$ 载荷（弯/拉/扭不同）、$k_d$ 温度、$k_e$ 可靠性、$k_f$ 残余应力/应力集中。**公式的价值不在算得准，而在提醒你把哪些因素显式化了。**

算一笔修正账：某 1045 钢 $S_{ut}=630$ MPa，理论疲劳极限 $S_e'=0.5S_{ut}=315$ MPa。若表面磨光 $k_a=0.9$、尺寸 $k_b=0.85$、受弯 $k_c=1$、室温 $k_d=1$、95% 可靠度 $k_e=0.868$、无残余应力 $k_f=1$，则 $S_e=315\times0.9\times0.85\times0.868\approx209$ MPa——理论值打了 6.6 折。每个因子都在提醒：理论疲劳极限是「完美试棒」的数字，工程件要逐项打折。

## 4 公式解析：Goodman 方程

**把「平均应力、应力幅、疲劳极限、强度」四者压进一条直线，是疲劳设计最常用的准则。**

$$
\frac{\sigma_a}{S_e} + \frac{\sigma_m}{S_{ut}} = \frac{1}{n}
$$

$n$ 为安全系数。拆开看：

- **第一步，两端的极限行为**：$\sigma_m=0$（完全对称循环）时化为 $\sigma_a = S_e/n$，与 S-N 曲线的疲劳极限对接；$\sigma_a=0$（静载）时化为 $\sigma_m = S_{ut}/n$，退回上一章的静强度。Goodman 直线两端正确、中间保守。
- **第二步，谁是分母**：平均应力用抗拉强度 $S_{ut}$ 归一。因为平均应力主要贡献「拉断」风险，而应力幅贡献「疲劳」。把两种机制分归两个分母，正是这条线的设计思想。
- **第三步，竞争准则**：Gerber 抛物线在 Goodman 直线上方（更乐观、需精确数据），Soderberg 用屈服强度 $S_y$ 做分母（最保守、适合不允任何塑性变形的场合）。**辨析｜易错点：** 三个准则的「分母」各不相同——Goodman 用 $S_{ut}$、Soderberg 用 $S_y$，用错分子分母组合，安全裕度会被严重高估或低估。

设计实务常把这套疲劳校核交给**修正 Goodman 图**（Smith 图）：横轴平均应力、纵轴应力幅，画出失效线与安全区，把工作点 $(\sigma_m,\sigma_a)$ 投进去看离边界多远。

完整校核链条是：先算工作点 $(\sigma_m,\sigma_a)$，再选准则（Goodman/Gerber/Soderberg），代回求出安全系数 $n$，与许用值比较。手册大多直接把三步压成一张图——但只有理解了这条直线的来历，用图才不致误读。

## 5 高周与低周、有限与无限寿命

按循环次数分：$N<10^3$ 次为**低周疲劳**，应力超过屈服、每次循环有塑性应变，用应变-寿命法（Coffin-Manson）处理；$N$ 大、应力低于屈服为**高周疲劳**，本章的应力法适用。<span class="marginnote">压力容器每次充放、飞行器每次起降都属于「低周」范畴——它们把塑性应变当消耗品，靠应变寿命曲线算允许次数。</span>设计时先决定目标：无限寿命设计用 $S_e$；有限寿命设计用 S-N 曲线下降段查目标寿命对应的应力，可以做得更轻。

两种寿命哲学对应两种机器：无限寿命用于「坏了就是事故」的场合（航空承力件、压力容器），有限寿命用于允许「定期更换」的场合（汽车悬挂、赛车件）——把寿命当作可设计的资源，是疲劳设计最深刻的一课。

## 6 数值算例：旋转轴的 Goodman 校核

一根旋转轴受对称循环弯曲（应力幅 $\sigma_a=120$ MPa）与恒定轴向载荷（叠加平均应力 $\sigma_m=80$ MPa），材料 $S_{ut}=620$ MPa、$S_e=210$ MPa，用 Goodman 准则求安全系数。

- **第一步，列分量**：应力幅 $\sigma_a=120$ MPa（弯曲循环部分），平均应力 $\sigma_m=80$ MPa（轴向静载部分）。
- **第二步，代入 Goodman**：$\frac{\sigma_a}{S_e}+\frac{\sigma_m}{S_{ut}}=\frac{120}{210}+\frac{80}{620}\approx0.571+0.129=0.700$。
- **第三步，读安全系数**：$1/n=0.700$，故 $n\approx1.43$。若用 Soderberg（分母换 $S_y$）会得到更小的 $n$——保守；用 Gerber 会更大——乐观。
- **辨析｜易错点：** 若把平均应力也算进应力幅，属于「重复计算」，安全系数明显偏小；平均应力与应力幅必须各归其位。

## 7 术语速查表：疲劳设计

| 术语 | 含义 | 关键公式 / 备注 |
| --- | --- | --- |
| S-N 曲线 | 应力幅 vs 寿命曲线 | 双对数坐标，钢有水平段 |
| 疲劳极限 $S_e$ | 无限寿命的应力门槛 | $S_e\approx0.5S_{ut}$（$S_{ut}<1400$ MPa） |
| 应力幅 $\sigma_a$ | 循环摆幅的一半 | $\sigma_a=(\sigma_{\max}-\sigma_{\min})/2$ |
| 平均应力 $\sigma_m$ | 循环应力基准 | $\sigma_m=(\sigma_{\max}+\sigma_{\min})/2$ |
| 应力比 $R$ | $\sigma_{\min}/\sigma_{\max}$ | $R=-1$ 为对称循环 |
| 修正因子 $k_a\cdots k_f$ | 表面/尺寸/载荷/温度/可靠度/残余应力 | $S_e=\prod k_i\,S_e'$ |
| Haigh 图 | 不同平均应力下的等寿命边界 | Goodman 直线的图形化 |
| 低周疲劳 | $N<10^3$ 塑性应变主导 | Coffin-Manson 应变法 |
| 贝壳纹 | 疲劳断口上的辉纹 | 疲劳失效的铁证 |

## 8 对照表：三种疲劳准则

| 准则 | 平均应力分母 | 保守程度 | 适用 |
| --- | --- | --- | --- |
| Soderberg | $S_y$（屈服强度） | 最保守 | 不允任何塑性变形 |
| Goodman | $S_{ut}$（抗拉强度） | 中等 | 工程默认 |
| Gerber | $S_{ut}$（抛物线） | 乐观 | 需精确数据、已试验验证 |

口诀：**Soderberg 用屈服最稳，Goodman 用抗拉最常用，Gerber 抛物线最乐观**——三者选一，先问「允许塑性变形吗」。

## 9 小结

- 疲劳是循环载荷下的**渐进断裂**：萌生—扩展—瞬断，从表面开始，断口留有贝壳纹。
- **S-N 曲线**：钢在 $10^6$–$10^7$ 次后转平得**疲劳极限** $S_e\approx 0.5S_{ut}$；铝合金无水平段，须按寿命设计。
- 循环应力分解为**平均应力 $\sigma_m$ 与应力幅 $\sigma_a$**，平均应力越大、可承受的应力幅越小。
- 工程疲劳极限由修正因子链 $S_e = k_a\cdots k_f \, S_e'$ 逐项打折。
- **Goodman 方程** $\sigma_a/S_e + \sigma_m/S_{ut} = 1/n$ 是应力幅-平均应力联合判据的主干，Gerber 与 Soderberg 是它的乐观版与保守版。
- 应力集中是疲劳的第一元凶，圆角与表面质量是成本最低的寿命手段。
- 疲劳校核链条：算 $(\sigma_m,\sigma_a)$ → 选准则 → 求 $n$ 与许用值比较。

在下一节，我们把两个零件「连起来」——最普遍的可拆联接方式：**螺纹联接与紧固件**。

File: docs/posts/engineering/machine-design/tribology-lubrication.md
---
title: 摩擦学与润滑
date: 2026-08-11
---

# 摩擦学与润滑

<div class="epigraph">
<p>摩擦不是敌人，摩擦是信息——它告诉你金属正在对彼此说什么。</p>
<footer>—— 佚名摩擦学格言</footer>
</div>

<div class="article-byline">
<p>第六级 · 工程技术 · 机械设计与机械原理 ｜ 对标教材 Norton Ch.11 ｜ 2026-08-11</p>
</div>

## 为什么从摩擦学开始

前面十几章里，摩擦像背景噪声一样反复出现：离合器的扭矩、带传动的打滑、轴承的油膜、螺栓的自锁——它们背后是一门统一的学问：**摩擦学（tribology）**，研究相对运动表面的摩擦、磨损与润滑。<span class="marginnote">「Tribology」一词 1966 年才由英国的 Jost 报告提出，但它概括的智慧很古老：车轮、滑轮、轴承早在史前就在「治摩擦」。Jost 报告估算摩擦磨损造成的国民损失可达 GNP 的百分之几——这门学科是实打实的经济学。</span>它是全部传动元件的公共地基，放在本专题最后作收束，恰如把散落的珠子穿成串。

## 1 摩擦的机理与分类

**摩擦**是两接触面相对运动时的阻力。经典摩擦定律（库仑定律）说：摩擦力与法向载荷成正比、与接触面积无关。但现代摩擦学告诉我们，这只是一个粗糙近似——真实摩擦发生在**微凸体**（表面粗糙峰的顶端）上，真实接触面积只有表观面积的千分之一到万分之一。

按状态分：**滑动摩擦**（相对滑动）、**滚动摩擦**（滚动体与平面，系数低一个量级）。按机理分：**干摩擦**（直接接触）、**边界摩擦**（吸附一层分子薄膜）、**流体摩擦**（完全被油膜隔开）。<span class="marginnote">「摩擦系数与面积无关」为何近似成立？因为真实接触面积正比于载荷——载荷增大，微凸体被压塌、接触点增多，真实面积等比例增大。摩擦力的本质是微凸体的「犁削 + 粘着剪切」，与真实接触面积成正比，于是抵消了面积项。</span>滚动摩擦小不是因为摩擦系数低，而是因为接触区几乎没有相对滑动——滚动靠的是弹性滞后，而非犁削。

## 2 磨损：摩擦的代价

磨损是摩擦造成的材料损失，分四种基本机制：

**粘着磨损**：微凸体在高压下冷焊，又被撕开带走材料，是最常见也最凶险的一种。
- **磨粒磨损**：硬颗粒（砂粒、磨屑）在表面划出沟槽，如犁地。
- **疲劳磨损**：反复接触应力下表面材料剥落（点蚀），齿轮齿面、轴承滚道的经典失效。
- **腐蚀磨损**：表面氧化膜被磨去又再生，化学与机械联合作用。

量化磨损量的经典公式是 **Archard 定律**（1953）：磨损体积与载荷、滑动距离成正比，与材料硬度成反比。这个公式把「磨损」从经验变成可计算的量。<span class="marginnote">Archard 定律的系数 $K$ 叫<strong>磨损系数</strong>，随材料与润滑状态跨数量级变化：洁净金属 10^-3 量级，良好润滑 10^-7 量级——四个量级的差别全部写在「润滑做得好不好」上。所以抗磨损的第一法门永远是润滑，其次才是换硬材料。</span>

## 3 公式解析：Archard 磨损定律

**「磨掉多少」与「磨了多久、多大力」的直接关系，是磨损校核的入门公式。**

$$
V = K\,\frac{F\,L}{H}
$$

$V$ 为磨损体积、$K$ 为无量纲磨损系数、$F$ 为法向载荷、$L$ 为滑动距离、$H$ 为材料硬度。

- **第一步，分子 $F L$**：载荷×距离，即「做功量」。磨损与做功成正比——磨得越多（距离长）、压得越狠（载荷大），材料掉得越多，直觉自洽。
- **第二步，分母 $H$**：材料越硬越耐磨。硬度 $H$ 在分母上——所以淬火、渗碳、氮化这些「变硬」工艺的本质，是把磨损方程的分母做大。
- **第三步，无量纲系数 $K$**：它把一切「机理与工况」细节（粘着、磨粒、润滑）打包成一个量，靠试验或手册取值。$K$ 的范围横跨四个量级，是公式里唯一真正「不确定」的量——用它算磨损要带着数量级意识。
- **辨析｜易错点：** Archard 定律假设磨损**体积**正比于载荷，但真实磨损在磨粒磨损下近似成立、在粘着磨损下可能随载荷**超线性**增长。用它做粗估合格，做精算必须结合专门试验或经验曲线。

## 4 润滑状态与 Stribeck 曲线

润滑的完整图景由 **Stribeck 曲线**概括：横轴为工况参数 $\eta N / p$（黏度×转速 / 压强），纵轴为摩擦系数，曲线呈现三种润滑状态：

- **边界润滑**：$\eta N/p$ 很小，油膜太薄，金属微凸体直接接触，摩擦系数高且几乎与工况无关——靠添加剂（抗磨剂、极压剂）的化学反应膜保护表面。
- **混合润滑**：部分微凸体接触、部分油膜承载，摩擦系数随工况参数下降。
- **流体动压润滑**：$\eta N/p$ 足够大，油膜完全隔开金属，摩擦系数降到最低且随转速上升而回升。<span class="marginnote">Stribeck 曲线是「摩擦学的一张资产负债表」：左边是接触（损耗大、寿命短），右边是油膜（损耗小、寿命长）。设计目标就是把工况点往右推——用黏度更高的油、提高转速、降低压强，或用弹流润滑（EHL）让高压区油膜仍能撑住（齿轮啮合、滚动轴承都属于弹流润滑）。</span>曲线存在**最低点**：摩擦系数最小处正是混合润滑向流体动压过渡的临界——工程上叫「动压油膜建立」的起点，轴承设计（第 15 篇）的 Sommerfeld 数工作区就落在曲线右侧。

## 5 润滑系统的设计

把「润滑」做成工程：润滑剂选择（矿物油、合成油、脂），供给方式（飞溅、强制循环、油雾），以及最重要的——**把润滑状态设计对**。

设计流程：确定工况（载荷、转速、温度）→ 按 Stribeck 判断目标润滑状态 → 选黏度（温升后黏度不能掉太多，用**黏温曲线**校核）→ 校核油膜厚度与表面粗糙度之比（**膜厚比** $\Lambda = h_{\min}/\sqrt{R_a^2+R_b^2}$，$\Lambda>3$ 才进入流体动压）→ 补充添加剂应对边界段。<span class="marginnote">膜厚比 $\Lambda$ 是润滑质量的核心判据：$\Lambda < 1$ 表面直接接触（边界/混合），$1<\Lambda<3$ 混合，$\Lambda>3$ 安全油膜。它把「多厚才算安全」变成可计算、可检查的规范——粗糙度越低、油膜越厚，机器越长寿。</span>

## 6 小结

- **摩擦学**研究摩擦、磨损、润滑三位一体；经典摩擦定律只适用于干摩擦近似，真实接触发生在**微凸体**。
- 磨损四机制：**粘着、磨粒、疲劳、腐蚀**，齿轮与轴承的失效多属疲劳磨损。
- **Archard 定律** $V = KFL/H$ 把磨损量化，$K$ 跨四个数量级，润滑决定 $K$ 的大小。
- **Stribeck 曲线**统一三种润滑状态：边界、混合、流体动压，目标是把工况点推向油膜区。
- 润滑设计看**膜厚比** $\Lambda$：$\Lambda>3$ 才算进入可靠流体动压润滑。

到这里，从材料的强度到摩擦的润滑，《机械设计与机械原理》的十七篇全部走完：**零件强度 → 联接 → 传动 → 机构 → 运动控制 → 摩擦学**，机械设计的完整骨架已经立起。

File: docs/posts/engineering/magnetic-materials/electrical-steel-manufacturing.md
---
title: 电工钢制造（取向硅钢的二次再结晶、薄规格趋势）
date: 2026-08-07
---

# 电工钢制造（取向硅钢的二次再结晶、薄规格趋势）

<div class="epigraph">
<p>质量就是在没有人看着的时候，也把事情做对。</p>
<footer>—— 亨利·福特（Henry Ford）</footer>
</div>

<div class="article-byline">
<p>第六级 · 磁性材料（永磁/软磁/自旋电子学） ｜ Cullity &amp; Graham《Introduction to Magnetic Materials》第13章；Coey《Magnetism and Magnetic Materials》第12章 ｜ 2026-08-07</p>
</div>

## 为什么从电工钢制造开始

上一节把软磁家族摊开讲了，其中用量最大、工艺也最「玄学」的是**取向硅钢（grain-oriented electrical steel）**：它要在一卷钢板里，让几百万个晶粒几乎全部对齐到一个精确的晶体方向——这种「让晶粒自己长出完美织构」的本领，靠的是冶金学里最精巧的现象之一：**二次再结晶（secondary recrystallization）**。<span class="marginnote">回顾第 6 篇：取向硅钢是电网变压器铁芯的绝对主力，磁通沿轧向（易轴）走，损耗极低。读懂它的制造，就等于读懂「织构工程」——材料微观方向性如何被工业化地铸造出来。</span>本节再从薄规格化这个角度补一刀：为什么近二十年电工钢越来越薄。

## 1 取向硅钢：Goss 织构与二次再结晶

取向硅钢的目标织构叫**Goss 织构**：晶体的 {110} 面平行于板面，易磁化轴 ⟨001⟩ 平行于轧向。1934 年美国人诺曼·高斯（Norman Goss）申请了冷轧取向硅钢专利，从此这种「晶粒朝一个方向长」的思路主导了变压器行业七十年。<span class="marginnote">对 bcc 铁，⟨001⟩ 是易轴、⟨111⟩ 是难轴。若晶粒全部对齐 ⟨001⟩ 沿轧向，变压器磁通就沿易轴走，磁滞损耗与磁致伸缩降到最低——一个晶体学细节，换算成全社会电网损耗的巨大差额。</span>

但困难在于：普通冷轧再结晶得到的织构杂乱，晶粒方向偏差大。真正的关键是让**极少数方向正确的晶粒「异军突起」**，把其它晶粒全部吞并——这就是二次再结晶。理解它需要先分清两次再结晶：

补一段工业史：Goss 1934 年申请专利后，取向硅钢的商业化花了近二十年才真正成熟，瓶颈正是「抑制剂体系」的摸索——早期工艺不知道要靠 MnS/AlN 钉扎，织构纯度时好时坏。直到 1950–1960 年代日本企业（新日铁等）把抑制剂与净化退火玩明白，取向硅钢才从实验室神器变成电网标配。<span class="marginnote">这段历史是最好的「工艺即知识」注脚：织构的物理原理 1930 年代就清楚了，把它变成稳定量产却要再熬二十年。读材料工程，要习惯「原理到产品」之间的漫长鸿沟。</span>

- **一次再结晶**：冷轧变形后加热，畸变晶粒重结晶成细小新晶粒，织构大致为 {111}⟨112⟩ 等中间织构。
- **二次再结晶（异常晶粒长大）**：继续高温退火，绝大多数晶粒被抑制、只能缓慢长大；只有个别 Goss 取向晶粒挣脱束缚，疯狂长大到数厘米甚至更大，把整片基体吃光。<span class="marginnote">一次再结晶是「重新开始」，二次再结晶是「一家独大」。工业上要的就是那个「一家独大」的赢家恰好是 Goss 晶粒——剩下的全是工程细节。</span>

为什么只有 Goss 晶粒能赢？因为它拥有「能量与界面优势」：Goss 晶界常被当作高迁移率的大角度晶界，且在抑制剂存在时对钉扎的挣脱能力最强。让赢家是它而不是别人，是整条工艺链设计的唯一目标。

从机理上说得更细一点：一次再结晶后，绝大多数晶粒都「浸泡」在抑制剂颗粒的钉扎场里动弹不得；而极少数 Goss 晶粒因其晶界的高迁移率与低钉扎敏感度，能突破临界尺寸，一旦长大到「超过抑制剂的临界半径」，就进入指数式吞噬阶段。这个「临界半径」概念与 Zener 钉扎公式（第 4 节）直接挂钩，是理解整条工艺的关键钥匙。

## 2 抑制剂：一场精心策划的「养蛊」

二次再结晶不是自动发生的，它需要**抑制剂（inhibitor）**把除 Goss 外的所有晶粒「摁住」。抑制剂是弥散分布在基体中的细小第二相颗粒，如硫化锰（MnS）、氮化铝（AlN）、硒化锰（MnSe）等。<span class="marginnote">抑制剂的核心参数是「体积分数 / 粒径」：颗粒越多越细，钉扎越强。但它必须在对的时间「退休」——高温精炼阶段溶解消失，否则连 Goss 晶粒也被钉死。</span>这条「先钉死后放行」的时间线，决定了整个热处理工艺的编排。

控制抑制剂的强度靠三件事：**析出温度、溶解温度、颗粒尺寸**。MnS 在约 1400 °C 才完全溶解，所以板坯要高温加热让硫重新溶解、均匀析出；AlN 则靠氮化处理在脱碳退火阶段补充析出。所谓「取向硅钢的高温工艺」，本质上是在给抑制剂颗粒编排一场精确的「出生与死亡」。

**重点：抑制剂的退役必须「退得干净」。** 二次再结晶完成后，进入**净化退火（purification annealing）**：在高温加湿氢气中长时间保温，把残留在晶界的硫、氮、碳等杂质脱除到极低水平。<span class="marginnote">杂质是畴壁的「钉子」，残留在晶界就会增大磁滞损耗。净化后晶界纯净，畴壁移动如丝般顺滑——这也是为什么取向硅钢的磁滞损耗能做得极低。</span>抑制剂从「帮凶」到「必须除掉的杂质」，角色的反转正是这条工艺线最有趣的地方。

## 3 制造流程：从板坯到成品

取向硅钢的完整流程是一条漫长而精密的流水线，这里只列主干：

**炼钢与连铸**：严格控制成分，特别是硫、铝、氮、锰的比例——它们是抑制剂的原料。杂质（碳、氧）压到极低。

**热轧**：板坯高温加热（约 1250–1400 °C，让抑制剂析出物重新溶解）后热轧成 2 mm 左右的热轧带卷。

**冷轧**：取向硅钢采用「两段冷轧 + 中间脱碳退火」：先冷轧一次、中间退火，再冷轧到目标薄规格（如 0.27–0.30 mm）。冷轧压下量直接决定一次再结晶后的织构与抑制剂分布。<span class="marginnote">冷轧是织构的「雕刻刀」：压下量与道次编排不同，得到的再结晶织构截然不同。工艺师几十年积累的压下量表，是各家最保密的经验资产。</span>

**脱碳退火**：在湿氢气氛中把碳脱到 30 ppm 以下（消除碳的磁时效危害），同时在表面生成氧化铁皮。

**涂覆氧化镁**：带材表面涂一层 MgO 悬浮液，作为高温退火时的隔离剂与绝缘涂层母体。

**最终高温退火**：箱式炉中约 1200 °C 长时间保温——二次再结晶在这里发生，Goss 晶粒吞并全场；随后净化退火脱除杂质，MgO 与表面反应生成**玻璃质绝缘膜（forsterite 层）**。<span class="marginnote">最终退火是把前五道工序的「预期」兑现的一步：成分对、抑制剂准、压下量对，Goss 晶粒才会在正确的时间点赢。这是冶金学里少有的「整个工艺为一次相变让路」的例子。</span>

**拉伸平整与涂层**：平整轧制消除板形缺陷，再涂有机/无机复合绝缘涂层，叠片系数与表面绝缘性能达标后出厂。

检验一块取向硅钢的成色，行业看三个数字：**B8**（800 A/m 场下的磁感应强度，反映织构纯度，越高越好）、**P17/50**（1.7 T、50 Hz 下的铁损，越低越好）、以及晶粒取向偏差角（理想 <3°–7°）。顶级高牌号取向钢的 P17/50 已能做到 0.9 W/kg 以下——每降 0.1 W/kg，都能换算成变电站空载损耗的真金白银。<span class="marginnote">这些验收数字把「织构好坏」量化成可贸易的规格：牌号越高、越贵，也越挑工艺。买钢的人其实在买一条长达数十道工序的工艺链的可靠性。</span>

## 4 公式解析：Zener 钉扎与再结晶竞争

抑制剂为什么能「摁住」晶粒？因为第二相颗粒对晶界施加了**Zener 钉扎压力（Zener pinning）**：

$$P_z = \frac{3\, f\, \gamma}{2\, r}$$

对这条式子做三步拆解：

- **第一步，看 $f$ 与 $r$**：$f$ 是抑制剂颗粒的体积分数，$r$ 是颗粒半径。钉扎压力正比于「颗粒数量密度」——颗粒越多越细，钉扎越强。<span class="marginnote">这条式子同时解释了为什么抑制剂必须「细小而弥散」：同样体积分数，颗粒细到 10 nm 级，钉扎强度比粗颗粒高出两个数量级。</span>
- **第二步，看晶界能 $\gamma$**：晶界能越大，晶界本身越「贵」，颗粒钉扎的相对效果越重要。Goss 晶粒的晶界在抑制剂存在时表现出更高的移动性，能在其它晶粒被钉死时仍缓慢长大。
- **第三步，看竞争条件**：二次再结晶能否发生，取决于「Goss 晶粒长大的驱动力」能否超过 Zener 钉扎的阻力。当驱动力够大、且 Goss 晶粒的邻界恰好不被钉死时，它就会指数式长大——数学上就是一根「发芽」的种子，条件合适便吞噬整片森林。

把这条式子与第 6 篇联系起来：Zener 钉扎决定「谁能活下来」，畴壁钉扎决定「磁化要费多少力」——同一个「钉扎」词，一个是冶金学的织构控制，一个是磁学的损耗来源，别混淆。

## 5 薄规格趋势与无取向钢

近二十年电工钢的主线是**薄规格化**。取向硅钢从 0.35 mm 一路做到 0.30、0.27、0.23，再到 0.18 mm 甚至更薄；无取向钢也从 0.5 mm 走到 0.35、0.25 mm。<span class="marginnote">薄规格化的动力直接来自第 6 篇的涡流损耗公式 $P \propto B^2f^2d^2/\rho$：厚度减半，涡流损耗降四分之三。风电、电动车的更高频率与更高功率密度，都在逼着钢带变薄。</span>但薄也有代价：越薄越难轧、织构越难保住、叠片系数（磁通有效截面占比）下降。

**无取向硅钢（non-oriented，NO）**则走了另一条路：不做织构，晶粒随机取向，各向同性，工艺相对简单。它的主力战场是电机定转子——电机磁通方向随时间旋转，各向异性反而是缺点。电动车驱动电机的定子片普遍用 0.25–0.35 mm 无取向钢，高端高速电机则用到 0.2 mm 以下甚至超薄。<span class="marginnote">「取向钢做变压器、无取向钢做电机」是电工钢行业的分工口诀：前者用织构换损耗，后者用各向同性换使用灵活性。两种钢各自把「频率 × 磁密 × 成本」的均衡做到极致。</span>

另一个方向是**表面自粘结**与**激光刻痕磁畴细化**（第 6 篇讲过）：在减薄之外，用工艺把涡流损耗与异常损耗再压一截。可以说，电工钢的每一次换代，都是「厚度 × 织构 × 表面」三个杠杆的再平衡。

还要点出薄规格的**工艺代价**：带材越薄，冷轧道次越多、板形控制越难、二次再结晶的织构越容易走样——取向硅钢在 0.23 mm 以下往往需要更苛刻的抑制剂与更长的最终退火。所以「薄」从来不是免费午餐，而是用更高的工艺成本换更低的运行损耗，这笔账由电网的全生命周期成本来还。

## 6 核心对比表：电工钢家族

| 类型 | 织构 | 典型厚度 (mm) | 铁损水平 | 主要应用 |
| --- | --- | --- | --- | --- |
| 取向硅钢（高牌号） | Goss 织构 | 0.18–0.30 | 极低 | 大容量变压器 |
| 取向硅钢（常规） | Goss 织构 | 0.30–0.35 | 低 | 配电变压器 |
| 无取向硅钢 | 随机 | 0.25–0.50 | 中 | 电机定转子 |
| 超薄无取向钢 | 随机 | ≤0.20 | 高频低 | 高速电机 |
| 非晶合金带材 | 非晶 | 0.025 | 极低 | 配电变压器（部分替代） |

**选型口诀**：要极限低损耗、磁路单一 → 取向硅钢；要旋转磁场、加工便利 → 无取向钢；频率再高、损耗再敏感 → 非晶/纳米晶。电工钢以百万吨计的产能，就是在这张表上按需分配。

## 7 术语速查表

| 术语 | 定义要点 | 章节 |
| --- | --- | --- |
| Goss 织构 | {110}⟨001⟩，易轴沿轧向 | 第1节 |
| 二次再结晶 | 少数晶粒异常长大吞并全场 | 第1节 |
| 抑制剂 | MnS/AlN 细颗粒钉扎普通晶粒 | 第2节 |
| 净化退火 | 高温脱硫氮碳，纯净晶界 | 第2节 |
| Zener 钉扎 | $P_z=3f\gamma/2r$ 颗粒钉扎压力 | 第4节 |
| B8 / P17/50 | 织构纯度 / 铁损验收指标 | 第3节 |

## 8 小结

- **取向硅钢的目标**是 Goss 织构（{110}⟨001⟩），靠**二次再结晶**让 Goss 晶粒吞并全场。
- **抑制剂**（MnS、AlN 等）先钉死普通晶粒，最终退火阶段再「退休」；净化退火把杂质脱到极低，保证畴壁自由。
- **制造流程**：炼钢 → 热轧 → 两段冷轧 + 脱碳退火 → 涂 MgO → 高温最终退火 → 涂敷出厂。
- **Zener 钉扎** $P_z = 3f\gamma/2r$ 决定二次再结晶的成败，是织构控制的数学内核。
- **薄规格化**是近二十年主线，由涡流损耗 $P \propto d^2$ 驱动；无取向钢以各向同性换电机适用性。
- 验收三数字（B8、P17/50、取向偏差角）把织构质量量化成可贸易规格，是「工艺即知识」的直接体现。

在下一节，我们把软磁的「引路」话题放一放，回到「存储信息」——**磁记录材料**：垂直记录、HAMR 热辅助，以及纳米尺度下的磁性极限。
