Repository: xhongduo-tech/xhongduo-tech.github.io

# 徐鸿铎的大模型研究笔记

VitePress技术博客，围绕大模型原理、推理算法与服务系统、训练后训练、评测复现与实践项目组织。源码在source分支，GitHub Actions构建后通过官方Pages artifact流程部署，同时替换main分支的生成文件镜像。站点为 https://xhongduo-tech.github.io/ 。

## 目录

- docs/foundations：模型、概率、张量与训练基础。
- docs/inference：解码、MTP、DSpark、DeepInfer及推理系统地图。
- docs/training：数据、SFT、LoRA、偏好优化与RL路线。
- docs/evaluation：质量、系统指标和复现规范。
- docs/projects：部署、微调、后训练项目任务与后续报告。
- docs/articles：正式博文，只有article且published进入文章索引。
- docs/writing：写作方法与文章模板。
- drafts：未公开草稿。
- docs/.vitepress：配置、主题与内容索引。

## 本地运行

```sh
npm ci
npm run docs:dev
npm run docs:check
npm run docs:build
```

构建输出在docs/.vitepress/dist。数学与Mermaid使用本地构建支持，搜索采用本地索引；不依赖站外搜索账号。

File: docs/posts/skills/sheet-metal-worker/body-welding-panel-replacement.md
---
title: 车身焊接与板件更换
date: 2026-08-07
---

# 车身焊接与板件更换

<div class="epigraph">
<p>车身的每一道焊缝都是一处接骨——接得好，强度在；接得糙，隐患藏。</p>
<footer>—— 车身修复车间语录（佚名）</footer>
</div>

<div class="article-byline">
<p>第十级 · 钣金工（金属板材成型与车身修复） ｜ 《汽车车身修复技术》第6章 ｜ 2026-08-07</p>
</div>

## 为什么从车身焊接与板件更换开始

手工整形修得了「撞伤的旧板」，但有些板件伤得太重——大面积撕裂、严重锈蚀、皱褶变形到无法修复。这时候正确做法不是硬修，而是**更换**：把损坏的板件切下来，换上一块新的同规格板件，再用焊接把它与车身接成一体。

为什么车身修复要单独讲焊接？因为**车身焊接与普通钢结构焊接大不相同**：车身板件只有 0.6–1.2 mm 厚，是「薄板中的薄板」，普通电弧焊一焊就穿；车身板材还是**镀锌板**，焊接既要保证强度又要保护防腐层。所以车身焊接有自己的专属方法——**电阻点焊**与**薄板气体保护焊**。这一节讲清「车身的焊接用什么方法、为什么、怎么保证质量」，并把「板件更换」的完整流程串起来。

## 1 车身焊接的特点与要求

车身焊接的特殊性，来自三个「薄」与一个「防腐」：

**板件薄**：车身蒙皮与骨架多为 0.6–1.2 mm 薄板，**热容量小、极易烧穿**——普通焊条电弧焊 4000 ℃ 的电弧对着薄板，一触即穿。<span class="marginnote">薄板焊接的难题是「热容量太小」：<strong>厚板能把热量迅速导走，薄板无处散热，热量全攒在一点</strong>。这像在纸上点火——纸太薄，来不及散热就被烧穿。车身焊接的一切方法选择，都在对抗「薄板烧穿」这个问题。</span>

**要求强度高**：车身骨架是承载结构，焊缝必须提供与原板等强的连接——**焊接强度要接近母材**。

**要求变形小**：薄板焊接极易变形、翘曲，影响外观与密封。

**要求防腐**：车身板多为镀锌板，焊接会烧掉镀锌层——**焊后要补防腐**，否则焊缝处很快生锈。

**重点：车身焊接的总要求是「薄板、高强、小变形、防腐蚀」四件事同时满足。** 这四件事互相牵制：热量小才不变形但强度可能不足，强度要够又容易烧穿——**车身焊接方法的选择，就是在这四个目标之间找平衡**。

## 2 电阻点焊：车身的「订书机」

**电阻点焊（resistance spot welding）**：把两块板件夹在上下电极之间，通以很大的电流（数千至上万安培），利用板件接触电阻产生的热量，把接触点加热熔化，形成**熔核**（焊点），把两板焊在一起。

**点焊原理**：电流通过接触处的**接触电阻**产生热量（$Q = I^2Rt$），热量集中在接触点，金属熔化形成熔核；断电后加压冷却，熔核凝固，两板被一个「小钉子」焊住。<span class="marginnote">点焊靠<strong>接触电阻</strong>发热，不是靠电弧：<strong>大电流从接触点通过，接触电阻最大处温度最高，金属局部熔化</strong>。一个焊点就像一颗「金属铆钉」——车身骨架就是被成千上万颗这样的「铆钉」焊成一个整体的。</span>

**点焊为什么适合车身**：加热快（毫秒级）、热量集中、变形小、效率高、不烧镀锌层（焊点局部熔化）——**承载式车身出厂时就是电阻点焊焊成的**，修复时沿用同法，才能保持原车强度。

**点焊的三个要素**：**焊接电流**（决定热量）、**通电时间**（决定热量的持续时间）、**电极压力**（决定接触电阻与熔核质量）。三者要匹配——电流大时间短、电流小时间长，都是「加热到熔化但不烧穿」的调整。

## 3 公式解析：点焊熔核直径

点焊的质量核心是**熔核**：焊点太小强度不足，太大烧穿。熔核直径有个经典经验公式——**熔核直径约为 5 倍板厚**：

$$
d = 5\sqrt{\delta}
$$

其中 $d$ 是**熔核直径**（mm），$\delta$ 是**板厚**（mm）——这个公式是点焊工艺的经验结晶，用于快速确定合格焊点尺寸。

**逐步拆解**：

- **第一步，读板厚 $\delta$**：两块板厚相同（或取薄板厚度）代入。
- **第二步，开方再乘 5**：1 mm 板 → $d = 5 \times 1 = 5$ mm；0.8 mm 板 → $d \approx 5 \times 0.89 \approx 4.5$ mm。
- **第三步，对照熔核判断质量**：焊点熔核小于此值说明电流或时间不足（虚焊），明显大于此值说明过热（有烧穿风险）——**熔核直径是点焊质量的「体检指标」**。

**易错点：焊点太小是「虚焊」——看着有焊点，实际没焊牢。** 虚焊的原因是**电流小、时间短或接触不良（电极压力不足、表面有油锈）**——车身修复里虚焊比漏焊更隐蔽，因为它**外观上有一个完整的焊点**，却一扯就开。<span class="marginnote">「虚焊是隐蔽的假焊」提醒我们：<strong>焊接质量的判断不能只看表面</strong>。这与《焊接检验》里的「破坏性检验（破坏试样看熔核）」同理——真正可靠的验证，是把焊点撕开看熔核是不是合格的「5√δ」。</span>

**易错点：点焊前表面必须清洁。** 接触点的油污、锈蚀会增大电阻、产生飞溅、形成虚焊——**焊前用砂纸/钢丝轮清理接触点**，是点焊的第一道工序，与普通焊接「坡口要干净」同理。

## 4 气体保护焊（MIG/MAG）在车身上的应用

不是所有车身焊缝都能点焊——搭接缝、密封缝、更换板件的对接缝，需要**连续焊缝**，这时用**气体保护焊**。

**MIG 焊（熔化极惰性气体保护焊）**：用氩气等惰性气体保护电弧与熔池，焊丝熔化连续送进，形成连续焊缝。车身修复常用**MIG 焊**（或 MAG——活性气体保护，用 CO₂/混合气），因为**热输入可控、变形小、能焊薄板**。<span class="marginnote">车身修复里 MIG 焊是主力：<strong>焊丝自动送进、热量可精确调节、气体保护焊缝不氧化</strong>。相比焊条电弧焊，MIG 在薄板上「想焊哪焊哪、想停就停」，特别适合车身这种既要强度又要美观的场合——它是「连续点焊」的薄板版。</span>

**车身 MIG 焊的关键参数**：**电流**（决定熔深与热量，薄板用小电流）、**电压**（决定电弧长度）、**送丝速度**（与电流匹配）、**焊接速度**（决定热输入与焊缝成形）。

**车身薄板焊接的常用手法**：

**连续焊（小电流）**：焊薄板用**脉冲/小电流连续焊**，热输入小，焊缝连续美观。
**塞焊（plug weld）**：在搭接的上板开孔，焊丝伸入孔内填满形成熔核——**塞焊是点焊的「手工替代品」**，用于无法上点焊机的部位。
**点焊（手工 MIG 点焊）**：用 MIG 焊枪打出一个个圆形焊点，模拟电阻点焊。

**重点：车身薄板焊接的诀窍是「热量像挤牙膏，一点一点给」。** 小电流、脉冲送丝、短弧、快移——**每次只给一点热量，让金属刚熔化就移走**，既焊得住又不烧穿。这比焊厚板的「一鼓作气」更考验耐心，也与手工整形的「均匀分散变形」是同一个「控制剂量」的思路。

## 5 核心对比表：车身焊接方法的选择

车身修复里三种焊接方法各有分工：

| 方法 | 原理 | 优点 | 局限 | 车身用途 |
| --- | --- | --- | --- | --- |
| 电阻点焊 | 接触电阻发热成核 | 快、变形小、强度好 | 需专用设备、受位置限制 | 骨架搭接、原厂焊缝 |
| MIG/MAG 焊 | 熔化极气体保护连续焊 | 灵活、连续、薄板好焊 | 热量比点焊大、需控变形 | 板件对接、密封缝 |
| 塞焊 | 开孔填焊成熔核 | 手工可做、替代点焊 | 强度略逊点焊 | 无法上点焊机的部位 |

**重点：车身焊接选方法的原则是「能点焊就点焊，点不了再塞焊，要连续才 MIG」。** 点焊强度最好、变形最小，是首选；位置够不着就用塞焊补；需要连续密封焊缝（如门框、门槛）才上 MIG——**方法按「强度、变形、可达性」三权选择**。<span class="marginnote">「能点焊就点焊」的选法，背后是「尽量少加热」的原则：<strong>加热越少，变形越小、镀锌层破坏越少</strong>。车身修复里「少加热 = 少伤害」是总纲——这与烹饪「少油少火保原味」、与医学「微创」是同一个「越少干预越好」的理念。</span>

## 6 板件更换工艺

**板件更换（panel replacement）**：切除损坏板件、换上同规格新板件并焊接的修复工艺。完整流程：

**第一步，确定更换范围**：评估损伤，**在损伤区外缘画出切割线**，让新板件能「搭接」在原板件上——**切割线要避开应力集中区与承重部位**。<span class="marginnote">板件更换的切割线选择是工艺的核心决策：<strong>要避开应力集中、保证搭接量、让焊缝位置隐蔽且受力合理</strong>——换板不是「哪坏切哪」，而是「在哪切、怎么接」都要有讲究。这像外科手术的切口设计：切口位置决定了愈合质量。</span>

**第二步，切割旧板**：用**切割工具**（等离子、气动切割锯、砂轮）沿切割线切下旧板——**切割要平滑，不伤相邻板件**。

**第三步，制作/采购新板**：用标准件或手工制作同形状新板，**留好搭接余量**。

**第四步，试装与定位**：新板装到位，检查间隙、贴合、对位——**焊前试装是必须的**，装不贴合就焊，焊完全是缝。

**第五步，焊接**：按前述方法点焊/塞焊/连续焊把新板焊牢。

**第六步，防腐与表面处理**：**清除焊渣、涂防锈底漆、补镀锌层（焊缝防锈）**，再进入刮腻子与喷漆工序——**防腐是板件更换的「收尾把关」，焊缝不防腐，换的新板几年内就从焊缝烂回去**。

**易错点：板件更换最容易在「搭接量」上翻车。** 搭接太少焊不牢、强度不足；搭接太多局部鼓包、不平整——**搭接量要按板厚与工艺要求留足，试装时就要确认**。焊前多花一分钟试装，胜过焊完返工一小时。

## 7 小结

- 车身焊接面对「**薄板、高强、小变形、防腐蚀**」四重约束，方法与普通钢结构焊接大不相同。
- **电阻点焊**靠接触电阻发热形成熔核，快、变形小、强度好，是车身的「订书机」。
- 熔核直径经验公式 $d = 5\sqrt{\delta}$ 是点焊质量的体检指标；**虚焊**是隐蔽的假焊，焊前表面必须清洁。
- 车身薄板连续焊缝用 **MIG/MAG 焊**（或塞焊），诀窍是「热量像挤牙膏，一点一点给」。
- 焊接选方法：**能点焊就点焊，点不了再塞焊，要连续才 MIG**；少加热 = 少伤害。
- 板件更换流程：**定切割线 → 切旧板 → 备新板 → 试装 → 焊接 → 防腐**；搭接量与焊前试装是两大关键。

在下一节，我们将学习车身修复的「热功夫」——**加热矫正与结构件修复**，用局部加热的冷缩原理，把厚实的结构件一点点拉回原形。

File: docs/posts/skills/sheet-metal-worker/gas-brazing-mig-tig-welding.md
---
title: 气焊、钎焊与气体保护焊
date: 2026-08-07
---

# 气焊、钎焊与气体保护焊

<div class="epigraph">
<p>同是焊接，气焊温柔、钎焊克制、气体保护焊利落——火候各有各的章法。</p>
<footer>—— 焊接工坊语录（佚名）</footer>
</div>

<div class="article-byline">
<p>第十级 · 钣金工（金属板材成型与车身修复） ｜ 《钣金工手册》第16章 ｜ 2026-08-07</p>
</div>

## 为什么从气焊钎焊气体保护焊开始

上一节的手工电弧焊是「电弧家族的班长」，而这一节的三位成员各有独门绝技：**气焊**火力温和，专治薄板与铜铝；**钎焊**母材不熔，专克异种金属与精密件；**气体保护焊**有气体护驾，是当代焊接的主流——尤其**CO₂ 气体保护焊**，正是汽车车身修复的主角。

这一节把三者的原理、操作与选用讲透。它们与焊条电弧焊形成互补：**焊条电弧焊全能但慢，气焊温柔但热影响大，气体保护焊快而稳但设备重**——选谁，看材料、板厚与质量要求。

## 1 气焊原理与火焰调节

**气焊（oxy-fuel welding）**：用氧乙炔火焰（约 3000 ℃）加热熔化母材与填充焊丝，形成焊缝。与气割同源（都用氧乙炔焰），但气焊是「熔化连接」，气割是「燃烧分离」——**同一把火，一个焊一个切，别混淆**。

**焊炬（welding torch）**：混合氧气与乙炔形成火焰，用焊丝作填充金属。焊炬与割炬外形相似，但焊炬没有高压切割氧孔。

**火焰的三种性质**，由**氧乙炔混合比**决定：

**中性焰**：氧气与乙炔比例约 1.1–1.2，焰心、内焰、外焰分明，温度最高——**焊接碳钢的标准火焰**。
**碳化焰**：乙炔过量，火焰长而柔、温度较低，有渗碳作用——焊铸铁、高碳钢、硬质合金用。
**氧化焰**：氧气过量，火焰短而硬、温度高，有氧化作用——焊黄铜等，一般焊接不用。

**易错点：气焊火焰的性质直接决定焊缝质量。** 用氧化焰焊钢，焊缝氧化、气孔多；用碳化焰焊钢，焊缝增碳、变脆——**焊碳钢必须用中性焰**。火焰性质靠「看焰心、听声音」判断：中性焰焰心轮廓清晰、声响柔和。

## 2 公式解析：氧乙炔比与火焰性质

火焰性质由氧乙炔混合比 $\alpha$ 决定：

$$
\alpha = \frac{Q_{O_2}}{Q_{C_2H_2}}
$$

其中 $Q_{O_2}$ 是氧气流量，$Q_{C_2H_2}$ 是乙炔流量。

**三种火焰对应的比例区间**：

| 火焰 | $\alpha$（约） | 特征 |
| --- | --- | --- |
| 碳化焰 | < 1.1 | 乙炔过量、渗碳 |
| 中性焰 | 1.1–1.2 | 无氧化无渗碳、温度最高 |
| 氧化焰 | > 1.2 | 氧气过量、氧化 |

**逐步拆解**：

- **第一步，理解比值**：$\alpha$ 是氧气与乙炔的流量比，反映「氧气够不够」。
- **第二步，中性焰**：$\alpha \approx 1.1–1.2$，氧气刚好满足完全燃烧，火焰呈中性。
- **第三步，调火焰的旋钮**：调节焊炬上的氧气阀与乙炔阀，改变 $\alpha$，得到所需火焰。

**易错点：调火焰要「先调乙炔、后调氧气」收尾。** 点火时先开乙炔点火、再开氧气调焰（同气割）；火焰偏碳化（冒黑烟）就加氧气，偏氧化（发白刺眼）就加乙炔——**调整的基准是「回到中性焰」**。<span class="marginnote">「氧乙炔比决定火焰性质」与化学里的「燃烧配比」是同一个概念：<strong>配比对了燃烧完全，配比偏了要么过剩、要么不足</strong>。中性焰就是「刚好完全燃烧」的火焰——这个「刚好」的状态，靠眼睛与耳朵找。</span>

## 3 气焊操作要点

气焊的操作比电弧焊更「慢工出细活」：

**焊丝与火焰的配合**：焊丝在火焰内焰中熔化，滴入熔池。**火焰在前、焊丝在后**，火焰预热母材，焊丝补进熔池。

**火焰离工件距离**：内焰尖端距工件约 2–4 mm，火焰离太远温度不足、太近烧穿薄板。

**焊接角度**：焊炬与工件约 45°，焊丝与工件约 30–45°。

**左焊法与右焊法**：**左焊法**（火焰指向未焊方向）适合薄板，看得清熔池；**右焊法**（火焰指向已焊方向）适合厚板，热量利用好。

**易错点：气焊薄板极易烧穿。** 气焊火焰的热影响区大（比电弧焊宽得多），薄板稍一停留就烧穿——**薄板气焊要「快、准、小」**：焊得快、对准熔池、火焰调小。<span class="marginnote">气焊的热影响区大，这是它的「性格」：<strong>火焰是「面」加热，电弧是「点」加热</strong>——面加热均匀但波及广，点加热集中但精准。选气焊还是电弧焊，先问「热影响区能不能接受」。</span>

## 4 钎焊原理与工艺

**钎焊（brazing / soldering）**：加热到**母材不熔化、钎料熔化**，液态钎料润湿母材表面、渗入接头间隙，凝固后形成连接。

**钎焊的关键条件**：

**间隙**：钎焊接头要留**细小的间隙**（一般 0.05–0.2 mm），液态钎料靠毛细作用吸入间隙——**间隙太大钎料吸不进，太小钎料进不去**。

**钎料与钎剂**：钎料熔化后填充间隙（铜焊用铜基钎料、锡焊用锡铅钎料）；**钎剂**清除母材表面氧化膜、保护钎料不被氧化。

**分类**：**软钎焊**（钎料熔点 < 450 ℃，如锡焊，用于电子、薄板）与**硬钎焊**（钎料熔点 > 450 ℃，如铜焊，强度高）。

**重点：钎焊是「不熔化母材的连接」——异种金属的桥梁。** 钢与铜、钢与铝，熔焊很难（熔点、膨胀系数差异大），钎焊却能轻松连接——**钎焊的「克制」正是它的优势**：母材不熔，热影响区极小，精密件、异种件都能焊。<span class="marginnote">钎焊的毛细作用是个精妙的物理过程：<strong>液态钎料像水吸进纸巾一样，自动渗入细小间隙</strong>——间隙设计得当，钎料自己「吸」满整个接头，密封性与强度都好。这是「利用自然现象完成工艺」的典范。</span>

**易错点：钎焊强度取决于「润湿与填隙」，不取决于「钎料多少」。** 钎料多不意味着强度高——**填满间隙、润湿良好才是关键**。接头设计时留对间隙、清理干净表面，比多加钎料重要得多。

## 5 CO₂ 气体保护焊

**CO₂ 气体保护焊（CO₂ gas shielded arc welding）**：以 CO₂ 气体保护电弧与熔池，焊丝自动送进，是**当代碳钢中薄板焊接的主力**，也是**汽车车身修复的首选**（第 28 节详述）。

**原理**：焊丝作电极与填充金属，CO₂ 气体从喷嘴喷出，隔绝空气保护熔池。CO₂ 在高温下分解产生氧化性，但配合**脱氧焊丝**（含硅锰）解决。

**特点**：效率高（连续送丝，不用换焊条）、变形小（热量集中）、成本低（CO₂ 便宜）、全位置可焊。缺点是**飞溅较大**、焊缝外观不如氩弧焊。

**操作要点**：焊枪角度（约 75–80°）、干伸长（焊丝伸出喷嘴长度，约 10–15 mm）、电流电压匹配。

**易错点：CO₂ 焊的「飞溅」要靠参数抑制。** 飞溅大是电流电压不匹配、干伸长过大、气体流量不足的表现——**调好参数，飞溅明显减少**。飞溅多不仅难看，还浪费焊丝、影响保护效果。<span class="marginnote">CO₂ 焊在车身修复里地位特殊：<strong>薄板搭接、点焊位置、局部修补都靠它，因为它热量集中、变形小、又好控制</strong>——这正是钣金修复需要的「手术刀」式焊接。</span>

## 6 氩弧焊：TIG 与 MIG

**氩弧焊**用惰性气体氩气保护熔池，质量最高，分两种：

**钨极氩弧焊（TIG）**：钨极不熔化，只起导电作用，焊丝另送。**质量最高、控制最精细**——不锈钢、铝、薄板精密件的首选。

**熔化极氩弧焊（MIG/MAG）**：焊丝作电极并熔化（MIG 用惰性气体保护，MAG 用活性气体）。效率高，适合铝及合金中厚板。

**氩弧焊的特点**：保护效果好（惰性气体不反应）、焊缝美观、无飞溅、适合各种金属。缺点是**成本高、速度较慢**。

**易错点：氩弧焊的「起弧」要稳。** 钨极氩弧焊起弧用**高频引弧**或**接触引弧**，电流要缓升（焊机有起弧电流功能）——**起弧不稳、电流突增，钨极烧损、焊缝起弧缺陷**。氩弧焊的焊工，起弧与收弧（电流缓降、填满弧坑）是基本功。

## 7 焊接方法的选用

面对一个焊接任务，按「材料 × 板厚 × 质量 × 成本」四问选：

| 任务 | 推荐方法 | 理由 |
| --- | --- | --- |
| 碳钢厚结构件 | 焊条电弧焊 | 灵活、成本低 |
| 碳钢中薄板、大批量 | CO₂ 气体保护焊 | 效率高、变形小 |
| 薄板碳钢、车身修复 | CO₂ 气体保护焊 | 热量集中、好控制 |
| 不锈钢、铝、薄板精密件 | 氩弧焊（TIG） | 质量最高 |
| 薄板、铜铝异种金属 | 气焊 / 钎焊 | 温和、不熔母材 |
| 电子、精密小件 | 软钎焊 | 低温、可控 |

**重点：焊接方法的选用是「匹配」，不是「越高级越好」。** 焊碳钢结构件用氩弧焊是浪费，焊薄板用焊条电弧焊是冒险——**材料、板厚、质量、成本四个维度都要匹配**，才是正确的选法。<span class="marginnote">焊接方法选用的「匹配思维」与整个专题的主线一致：<strong>没有最好的工艺，只有最匹配的工艺</strong>——从材料选用到切割方法，从折弯到焊接，本专题反复强调的正是这种「按工况匹配」的工程决策。</span>

## 8 小结

- 气焊用氧乙炔火焰熔化母材与焊丝；**火焰性质由氧乙炔比 $\alpha$

File: docs/posts/skills/sheet-metal-worker/manual-arc-welding-technique.md
---
title: 手工电弧焊操作技术
date: 2026-08-07
---

# 手工电弧焊操作技术

<div class="epigraph">
<p>焊条在手里，电弧在眼前，焊缝的质量在手腕的每一寸移动里。</p>
<footer>—— 焊工工坊语录（佚名）</footer>
</div>

<div class="article-byline">
<p>第十级 · 钣金工（金属板材成型与车身修复） ｜ 《钣金工手册》第15章 ｜ 2026-08-07</p>
</div>

## 为什么从手工电弧焊开始

在焊接的大家族里，**焊条电弧焊（shielded metal arc welding，SMAW）**是最基础、最灵活、也最考验手艺的一种——设备简单、适应性强，从车间到野外，从平焊到仰焊都能干。**把焊条电弧焊练好，是掌握所有电弧焊的通行证**：引弧、运条、收弧这些基本功，到了气体保护焊、氩弧焊里依然适用。

这一节讲焊条电弧焊的操作技术——焊条怎么选、电流怎么调、电弧怎么引、手腕怎么运、焊缝怎么收。手工电弧焊是「手上有感觉」的技术，但感觉建立在规则之上：**先把规则讲清，再谈手感**。

## 1 焊条电弧焊的原理与设备

**焊条电弧焊**：用焊条与工件之间的**电弧**作为热源，把母材与焊条熔化，形成焊缝。

**电弧**：焊条端部与工件之间的气体被电离，形成持续放电——电弧温度高达 4000–6000 ℃，足以熔化金属。

**熔池**：电弧下方熔化的金属形成小熔池，焊条熔滴不断滴入熔池，凝固后成为焊缝金属。

**设备**：**电焊机**（提供电源，分交流/直流、手工/逆变）、**焊钳**（夹持焊条）、**地线夹**、**面罩**与防护用品。<span class="marginnote">焊条电弧焊的「药皮」在焊接时熔化，形成一层熔渣覆盖熔池——<strong>熔渣保护高温熔池不被氧化，冷却后敲掉</strong>。焊后敲渣是焊条电弧焊特有的收尾动作，也是判断焊缝外观的第一步。</span>

**重点：焊条电弧焊是「带电操作」的工艺。** 焊接回路：焊机 → 焊钳 → 焊条 → 电弧 → 工件 → 地线 → 焊机。**地线夹必须夹牢在工件上**，接触不良会导致电弧不稳、发热起火。

## 2 焊条的选用

焊条按**药皮类型**与**焊芯材质**分类。钣金常用的是**碳钢焊条**，型号如 **E4303**（钛钙型，交流/直流两用，最常用）、**E5015**（低氢型，直流反接，焊缝韧性好）。

**焊条直径的选择**：按板厚选——薄板用细焊条，厚板用粗焊条。常用对应：

| 板厚 | 焊条直径 | 说明 |
| --- | --- | --- |
| ≤ 2 mm | 2.0–2.5 mm | 细焊条防烧穿 |
| 3–5 mm | 3.2 mm | 最常用 |
| 6–12 mm | 4–5 mm | 粗焊条效率高 |
| > 12 mm | 5 mm 以上或改用埋弧焊 | 大熔敷量 |

**易错点：焊条直径与板厚不匹配是烧穿与未焊透的根源。** 细板用粗焊条，电流压不住、一焊就穿；厚板用细焊条，熔敷量不够、焊不透。**「板厚定焊条」是第一步**，电流跟着焊条定。

## 3 公式解析：焊接电流的选择

焊接电流是焊条电弧焊最重要的参数，经验上按焊条直径选：

$$
I = K \cdot d
$$

其中 $I$ 是焊接电流（A），$d$ 是焊条直径（mm），$K$ 是电流系数（对碳钢焊条约 35–55 A/mm，常用 40 左右）。

**逐步拆解**：

- **第一步，焊条直径 $d$**：先按板厚选定焊条直径（第 2 节）。
- **第二步，电流系数 $K$**：每毫米焊条直径对应的电流范围，碳钢焊条约 40 A/mm。
- **第三步，乘积得电流**：$I = K \cdot d$。例：3.2 mm 焊条，$I \approx 40 \times 3.2 \approx 128$ A，实际取 110–130 A。

**易错点：电流大小靠「看熔池、听声音」验证，不只靠公式。** 电流合适时电弧声柔和、熔池成形好；电流太大熔池飞溅剧烈、焊缝下陷；太小电弧弱、熔池粘连、焊条易「粘住」。**公式给起点，手感做微调**——新手要养成「听声看池」的习惯。<span class="marginnote">「公式起步、手感微调」是手工工艺的通用模式：<strong>理论给出安全区间，经验在区间内精修</strong>。这与第 14 节「折弯系数查表 + 试弯调整」一脉相承——参数永远是「算出来 + 试出来」的结合。</span>

## 4 引弧、运条与收弧

焊条电弧焊的操作，是**引弧 → 运条 → 收弧**三步的循环：

**引弧（striking the arc）**：两种方法——**划擦法**（焊条端部像划火柴一样划擦工件表面，触发起弧）与**直击法**（焊条垂直轻碰工件后迅速提起 2–4 mm）。划擦法易学，直击法快。**引弧要快、焊条提起要稳**，粘住工件要立即左右摆动拔开。

**运条（manipulation）**：沿焊缝方向的**前进运动** + 横向**摆动**，控制熔池形状与焊缝成形（见第 5 节）。

**收弧（closing the arc）**：焊缝收尾时**回焊一小段**或**反复灭弧引弧填满弧坑**，防止弧坑裂纹。**收弧不当留下的弧坑是裂纹的温床**——收弧要「填满弧坑再灭弧」。<span class="marginnote">引弧、运条、收弧的三步节奏，与书法里的「起笔、行笔、收笔」异曲同工：<strong>起笔定势、行笔定形、收笔定终</strong>——手工技艺的「形」都藏在「始、中、终」三段里，哪一段疏忽，整条焊缝（整幅字）都有败笔。</span>

**易错点：引弧位置不要在焊缝起点正上方。** 引弧瞬间熔池温度不均，焊缝起点容易出现缺陷——**从焊缝起点往前一段引弧，再拉回起点正式焊接**，这是成熟的「引弧技巧」。

## 5 运条手法与焊缝成形

运条手法决定焊缝的**形状与致密度**。常用手法：

**直线运条**：焊条沿焊缝直线前进，不做横向摆动——熔池窄、熔深大，适合薄板与打底焊。

**锯齿形运条**：前进的同时做锯齿状摆动，两侧停留——焊缝宽、熔合好，是平焊最常用的手法。

**月牙形运条**：摆动轨迹如月牙，两侧停留时间长——焊缝更宽、更饱满，适合厚板与角焊缝。

**斜圆圈形**：焊接时画斜圆圈，适合横焊、仰焊。

**重点：运条的核心是「两侧停留、中间快走」。** 摆动到焊缝两侧边缘时**稍作停留**，让电弧把两侧母材充分熔化；中间快速通过，防止熔池过热下淌——**「两侧停、中间走」是运条的灵魂**。<span class="marginnote">「两侧停、中间走」的运条规律，本质是在「充分熔合」与「防止过热」之间取平衡：<strong>两侧是熔合的关键，中间是过热的隐患</strong>。好的运条节奏，是让电弧的每一寸停留都恰到好处。</span>

**易错点：运条速度要均匀，不能「忽快忽慢」。** 速度忽快忽慢，焊缝宽窄不一、高低不平——**匀速前进 + 均匀摆动**，是焊缝美观的前提。焊工手腕的「稳」，就是在这种匀速里练出来的。

## 6 焊接位置

焊缝的空间位置分四种，难度递增：

**平焊（1G）**：焊缝水平，焊条竖直向下——熔池在下方，最易操作，是首选位置。
**横焊（2G）**：焊缝沿水平方向，熔池容易下淌——焊条倾角略向上，用小电流。
**立焊（3G）**：焊缝竖直，熔池受重力下淌——由下往上焊，用小电流、短弧、挑弧法。
**仰焊（4G）**：焊缝在头顶，熔池朝下——最难，熔滴靠电弧力顶住不掉，电流最小、弧最短。

**重点：设计上尽量安排平焊位。** 仰焊、立焊效率低、质量难保证——**工艺设计时把焊缝安排成平焊位，是焊接工艺师的基本功**。实在避不开的，才用立焊、仰焊，并相应减小电流。<span class="marginnote">「能平不立、能立不仰」是焊接工艺设计的口诀：<strong>平焊的熔池最稳、质量最好、效率最高</strong>——把焊缝转成平焊位，等于免费提高质量与效率。这与机械加工「基准面朝下」是同一类「摆好姿态再干活」的思想。</span>

## 7 安全与防护

焊条电弧焊的防护，是焊接四害的集中体现：

**面罩与滤光镜**：防弧光灼伤眼睛与皮肤——**面罩是焊工的「第二生命」，引弧前必须戴好**。滤光片按电流选深浅，看不清熔池就换浅一号。
**绝缘防护**：焊钳绝缘完好、手套干燥、鞋绝缘——潮湿环境严禁焊接，防触电。
**防火**：清除周围可燃物、备灭火器、熔渣落点要预判。
**通风**：焊接烟尘有害，密闭空间强制通风，必要时戴送风面罩。

**易错点：焊完的工件与焊条头仍带电、带热。** 焊完不要立即用手摸焊缝与焊条头——**焊条头余热可达数百度，焊缝熔渣还会飞溅**；敲渣时戴护目镜，防止渣屑入眼。

## 8 小结

- 焊条电弧焊用**电弧**熔化母材与焊条形成焊缝；药皮造渣保护熔池，焊后敲渣。
- 焊条按板厚选直径：薄板细焊条、厚板粗焊条；碳钢常用 E4303。
- 电流经验公式 $I = K \cdot d$

File: docs/posts/skills/sheet-metal-worker/welding-basics-common-methods.md
---
title: 焊接基础与常用焊接方法
date: 2026-08-07
---

# 焊接基础与常用焊接方法

<div class="epigraph">
<p>焊接是让两块金属在原子层面「握手言和」——焊得好的焊缝，比母材还结实。</p>
<footer>—— 焊接工坊语录（佚名）</footer>
</div>

<div class="article-byline">
<p>第十级 · 钣金工（金属板材成型与车身修复） ｜ 《钣金工手册》第14章 ｜ 2026-08-07</p>
</div>

## 为什么从焊接基础开始

钣金件成形之后，要把多个零件**连成构件**——连接的三大手段是**焊接、铆接、螺栓连接**，其中焊接强度最高、密封性最好、应用最广。焊接不是「用胶水粘」，而是**用热把两块金属熔合，让它们在原子层面连成一体**——焊得好的焊缝，强度不低于母材。

这一节建立焊接的「地图」：焊接怎么分类、热输入怎么控制、常用方法各有什么脾气、接头与坡口怎么选。后面的第 20、21 节分别深入手工电弧焊与气体保护焊，这一节先把全局铺开。

## 1 焊接的本质与分类

**焊接（welding）**：通过加热或加压（或两者并用），使两个分离的金属工件在原子层面结合成不可拆卸连接的工艺。

焊接按热源与结合方式分三大类：

**熔焊（fusion welding）**：把工件接缝处**加热到熔化**，熔化的母材（加填充金属）融合成焊缝。电弧焊、气焊、气体保护焊、埋弧焊都属于熔焊——**钣金焊接的主力**。

**压焊（pressure welding）**：通过**加压**（可辅以加热）使接触面原子结合。电阻焊（点焊、缝焊）、摩擦焊、闪光对焊属此类。汽车车身大量用**点焊**。

**钎焊（brazing / soldering）**：加热到**母材不熔化、钎料熔化**，液态钎料润湿填充接头间隙，凝固后形成连接。铜焊、锡焊属此类。<span class="marginnote">三类的关键区别在「母材熔不熔」：<strong>熔焊母材熔化，钎焊母材不熔化，压焊靠压力结合</strong>。判断一种焊接属于哪类，就盯着「母材有没有熔」——这个判据清晰可查。</span>

**重点：钣金焊接以熔焊为主，车身薄板大量用电阻点焊。** 厚板结构用焊条电弧焊、气体保护焊；薄板怕烧穿，用点焊（瞬间大电流、局部熔合）最稳。**选焊接方法要匹配板厚与强度要求**。

## 2 公式解析：焊接热输入

焊接质量与「加热量」直接相关——热输入太大烧穿、太小焊不透。焊接热输入：

$$
Q = \frac{U \cdot I}{v}
$$

其中 $Q$ 是热输入（J/mm），$U$ 是电弧电压（V），$I$ 是焊接电流（A），$v$ 是焊接速度（mm/s）。

**逐步拆解**：

- **第一步，功率**：电弧的电功率 $U \times I$（电压 × 电流 = 功率），单位瓦特（W）。
- **第二步，除以速度**：把功率除以焊接速度 $v$，得到「单位长度焊缝获得的热量」，即热输入。
- **第三步，含义**：热输入大 → 熔深大、焊缝宽、热影响区大；热输入小 → 熔深浅、可能未焊透。

**易错点：电流大热输入不一定大。** 热输入是「功率 ÷ 速度」的组合——**电流大但焊得快，热输入可能不大；电流小但焊得慢，热输入反而大**。控制热输入要同时看电流、电压、速度三个参数，不能只看电流。<span class="marginnote">热输入的物理直觉：<strong>热输入是「每毫米焊缝吃了多少热」</strong>。同一道焊缝，大火快焊与小火慢焊可能吃一样多的热——「火大」与「热多」是两回事，这就是为什么焊接参数要三个一起报。</span>

## 3 常用焊接方法比较

| 焊接方法 | 热源 | 特点 | 适用 |
| --- | --- | --- | --- |
| 焊条电弧焊（SMAW） | 电弧 | 设备简单、灵活、全位置 | 厚板、结构件、野外 |
| 气焊（OFW） | 气体火焰 | 温度低、慢、热影响区大 | 薄板、铸铁、铜铝 |
| 埋弧焊（SAW） | 电弧（焊剂覆盖） | 效率高、质量稳、平焊位 | 中厚板长焊缝 |
| CO₂气体保护焊 | 电弧（CO₂保护） | 效率高、变形小、成本低 | 中薄板、碳钢 |
| 钨极氩弧焊（TIG） | 电弧（氩气保护） | 质量最高、可控性好 | 不锈钢、铝、薄板 |
| 熔化极气体保护焊（MIG/MAG） | 电弧（气体保护） | 效率高、全位置 | 铝、钢中厚板 |
| 电阻点焊（RSW） | 电阻热 | 局部快热、变形小 | 薄板搭接、车身 |

**重点：钣金工最常用的三把「火」是焊条电弧焊、CO₂气体保护焊与氩弧焊。** 厚结构件用焊条电弧焊；中薄板碳钢用 CO₂；不锈钢、铝、薄板精密件用氩弧焊。**汽车车身修复中，CO₂气体保护焊是主角**（第 28 节展开）。<span class="marginnote">焊接方法的选择是「材料 × 板厚 × 质量要求 × 效率」的四维决策：<strong>没有最好的方法，只有最匹配的方法</strong>——铝必须氩弧焊，碳钢厚板埋弧焊最快，薄板怕变形就点焊。方法与任务匹配，是焊接工艺的第一原则。</span>

## 4 焊接接头与坡口

焊缝长在哪、怎么开坡口，由**接头形式**决定。常用接头：

**对接接头**：两板端面相对焊接，是最常用的接头。薄板可不开坡口（I 形），厚板要开 V 形、U 形坡口保证焊透。

**搭接接头**：两板部分重叠焊接，焊角焊缝。强度可靠、装配简单，但多一层板厚、外观不平。

**T 形接头**：一板端面与另一板面垂直相接，焊角焊缝。

**角接接头**：两板成角度相接。

**坡口（groove）**：厚板焊前在接缝边缘加工出斜面，让焊缝能焊到根部。坡口形式：I 形（无坡口）、V 形、X 形、U 形、双 V 形。**坡口的作用是「让电弧够得到根部，保证焊透」**。

**易错点：薄板别乱开坡口。** 3 mm 以下的薄板对接，开坡口反而烧穿——**薄板 I 形对接或卷边对接，厚板才开坡口**。坡口是「厚板的解决手段」，不是「所有板都要开」。

## 5 焊接材料

熔焊需要**填充金属**与**保护介质**：

**焊条（electrode）**：焊条电弧焊用，芯部是金属丝（焊芯）、外层是药皮。**药皮**在焊接时熔化，起**稳弧、造渣保护、脱氧、合金化**等作用。焊条型号（如 E4303）与母材匹配。

**焊丝**：气体保护焊、埋弧焊用，成卷的金属丝，兼作电极与填充金属。

**焊剂/保护气体**：埋弧焊用焊剂覆盖电弧；气体保护焊用 CO₂、氩气、混合气**保护熔池**，防止氧化。

**重点：焊材与母材要「匹配」。** 焊低碳钢用低碳钢焊条/焊丝，焊不锈钢用不锈钢焊材——**焊材强度宜略高于母材，不能低于**，否则焊缝是整条链的薄弱点。焊材用错了，焊得再漂亮也是隐患。<span class="marginnote">「焊材强度不低于母材」是焊接选材的第一原则：<strong>焊缝是连接件，它的强度决定了整体强度</strong>。焊缝强度低于母材，受力时先断在焊缝——所有焊材标准都遵循「等强或略高」的原则。</span>

## 6 焊接工艺准备

焊前准备决定焊接成败：

**坡口与清理**：按板厚开坡口；**坡口两侧 20 mm 内清除油污、锈、氧化皮**——脏污会进入熔池形成气孔、夹渣。

**装配与点固**：接头对齐、留间隙，先**点固焊**（间隔点焊固定），再连续焊——防止焊接过程热变形把装配拉开。

**定位与防变形**：薄板、长焊缝要预判变形，采取**反变形、对称焊、分段焊**等措施（第 24 节详述）。

**易错点：焊前清理是「看不见的工序」，却决定看得见的缺陷。** 锈与油是气孔、夹渣的主要来源——**焊得再快，也比不上清理的那几分钟**。气孔、夹渣这类内部缺陷，探伤才能发现，成本极高，最好的处理是焊前不让它产生。<span class="marginnote">「焊前清理防气孔」与「量具保养防数据失真」是同一类「源头治理」思想：<strong>问题最好在源头消除，而不是等它出现再返工</strong>。焊接的源头是「干净的坡口 + 干燥的焊材」，把源头守住，后面省心一半。</span>

**焊接安全的基础防线**：焊接是「光、电、火、毒」四害俱全的工种——**弧光**（强紫外线伤眼伤肤，必须戴面罩）、**触电**（焊机二次电压虽低但潮湿环境危险）、**火灾**（熔渣飞溅引燃可燃物）、**烟尘**（焊接烟尘有害，必须通风）。这四害的防护会在后续各节反复强调，先记住总纲：**面罩、绝缘、防火、通风，四样一样不能少**。

## 7 小结

- 焊接三类：**熔焊**（母材熔化）、**压焊**（加压结合，点焊是代表）、**钎焊**（母材不熔、钎料熔）；钣金以熔焊为主。
- 热输入 $Q = UI/v$：电压电流大、速度快则热量多；薄板要控热输入防烧穿。
- 焊接接头五类：**对接、搭接、T 形、角接、端接**；坡口按板厚开，坡口要清理锈油。
- 焊接安全四防线：**面罩防弧光、绝缘防触电、清场防火灾、通风防烟尘**；四样不能少。

- 焊接材料与设备：**焊条（选型号）、焊丝、焊剂、焊机（交流/直流/逆变）**——设备与材料是工艺的载体，缺一不可。
- 焊接的「人机料法环」：操作者、设备、材料、工艺方法、作业环境，五个环节都影响焊缝质量——**查缺陷先查这五环**。

在下一节，我们将拿起焊钳——**手工电弧焊操作技术**，把焊接参数与运条手法练成手上的感觉。

File: docs/posts/skills/sheet-metal-worker/welding-deformation-control-inspection.md
---
title: 焊接变形控制与构件检验
date: 2026-08-07
---

# 焊接变形控制与构件检验

<div class="epigraph">
<p>焊缝每收缩一寸，构件的形状就欠你一笔——把欠账还清，构件才站得直。</p>
<footer>—— 焊接工坊语录（佚名）</footer>
</div>

<div class="article-byline">
<p>第十级 · 钣金工（金属板材成型与车身修复） ｜ 《钣金工手册》第17章 ｜ 2026-08-07</p>
</div>

## 为什么从焊接变形控制开始

上一节在装配阶段「防变形」，本节把焊接变形这件事讲透：**变形有哪些种类、为什么会变形、怎么控制、变形了怎么矫正**。焊接变形是焊接结构的天敌——焊缝金属冷却收缩，把构件拉歪、拉翘、拉扭，再准的装配也会被变形毁掉。

变形控制是「预防 + 矫正」的组合拳：**能防的先防（反变形、固定、顺序），防不住的再矫（机械矫正、火焰矫正）**。它与第 18 节「成形缺陷矫正」的思路相通，但焊接变形有自己的物理机理——**根源在焊缝收缩与残余应力**，理解了这个根源，控制手段就都能推出来。

## 1 焊接变形的种类

焊接变形的五种基本形式：

**纵向收缩变形**：焊缝方向上的收缩，使构件沿焊缝方向缩短。
**横向收缩变形**：垂直于焊缝方向上的收缩，使构件宽度变窄。
**角变形**：焊缝截面收缩不均（正面收缩大于背面），使板件绕焊缝轴线转动，两板夹角改变。
**弯曲变形**：焊缝位置不在构件中性轴上，收缩使构件整体弯曲。
**扭曲变形**：焊缝在构件截面上不对称分布，收缩产生扭矩，构件扭转。
**波浪变形**：薄板焊接时局部失稳，板面出现波浪状凹凸。<span class="marginnote">五种变形可以归为三类机理：<strong>收缩（纵、横）、转动（角、弯）、失稳（扭曲、波浪）</strong>——前两类是「量」的问题，后一类是「形」的问题。判断变形属于哪类，就找到了对应的控制思路。</span>

**易错点：薄板最容易犯的是「波浪变形」。** 薄板刚度低，焊缝收缩引起的压应力一超过临界值，板面就失稳起浪——**薄板焊接要小热输入、分段跳焊、压紧固定**，波浪一旦起来，矫正极难。

## 2 焊接变形的机理

变形源于**焊缝金属的收缩**与**残余应力**：

**热胀冷缩**：焊接时焊缝及附近被加热膨胀，周围冷金属限制其膨胀；冷却时焊缝收缩，又被周围限制——**收缩不能自由进行，就转化为变形与残余应力**。

**应力分布不均**：焊缝正面与背面、中心与边缘的冷却速度不同，收缩量不同，形成不均匀的内应力——**应力不均匀，就表现为变形**。

**重点：变形与残余应力是「一对兄弟」。** 变形能自由发生时，应力小、变形大；变形被刚性限制时，应力大、变形小——**「刚性固定防变形」的本质，是把变形转成了残余应力**。所以刚性固定不是消除问题，而是「把变形问题换成应力问题」，焊后残余应力过大要另行处理（如消除应力退火）。<span class="marginnote">「变形与应力二选一」是个深刻的理解：<strong>材料总是要把收缩的账还掉——要么还成变形，要么还成应力</strong>。防变形措施越强，残余应力越大；要两全，只能靠「减少收缩总量」（小热输入、少焊量）。</span>

## 3 公式解析：纵向收缩的估算

焊接变形可以定量估算，纵向收缩量近似：

$$
\Delta L \approx K \cdot \frac{A_w \cdot L}{\delta}
$$

其中 $\Delta L$ 是纵向收缩量（mm），$K$ 是系数（与焊接方法、材料有关），$A_w$ 是焊缝横截面积（mm²），$L$ 是焊缝长度（mm），$\delta$ 是板厚（mm）。

**逐步拆解**：

- **第一步，焊缝截面 $A_w$**：焊缝金属的横截面积，越大的焊缝收缩越厉害。
- **第二步，焊缝长度 $L$**：收缩沿焊缝方向积累，焊缝越长总收缩越大。
- **第三步，除以板厚 $\delta$**：板越厚，抗变形能力越强，变形相对越小。

**易错点：公式给的是「趋势」，不是「精确值」。** 焊接变形受太多因素影响（材料、约束、顺序），公式只能估算数量级——**用它判断「哪条焊缝贡献最大、该优先控制」，比用它算精确变形量更有用**。控制变形的重点放在**大截面、长焊缝**上。<span class="marginnote">用公式找「主要矛盾」：<strong>焊缝越粗、越长、板越薄，变形越大</strong>——控制变形，先把火力对准这些「大变形焊缝」，收益最大。这和「用数据找主因」的思想一致：不平均用力，打七寸。</span>

## 4 变形控制措施

控制焊接变形，手段按「设计 → 装配 → 焊接」三个阶段布置：

**设计阶段**：

**减少焊缝数量与截面**：焊缝越少越细，收缩总量越小——能用点焊不用连续焊、能减坡口就减。
**对称布置焊缝**：焊缝对称布置在构件中性轴两侧，收缩力互相抵消。
**选用对称截面**：避免焊缝偏置引起弯曲。

**装配阶段**：

**反变形法**：预加反向变形量，焊后抵消（第 23 节）。
**刚性固定法**：夹具、胎架、压板把构件固定，限制变形。

**焊接阶段**：

**小热输入**：小电流、快焊速，减少收缩总量。
**对称焊、分段焊、跳焊**：让收缩分散、互相抵消。
**先焊大收缩焊缝**：先焊易变形的焊缝，再焊次要点，后焊可补偿。<span class="marginnote">焊接顺序的「先大后小」与装配的「先主后次」是同一个节奏：<strong>把影响最大的工序放前面、把可补偿的放后面</strong>——后焊的焊缝收缩可以「修」前面焊的变形。顺序即工艺，顺序即质量。</span>

**易错点：控制变形要「组合拳」，不是「一招鲜」。** 只靠反变形、不控制热输入，变形照样超差；只减焊缝、不排顺序，效果有限——**变形控制是设计、装配、焊接三阶段措施的叠加**。新手总想找「一招治变形」的绝招，老手知道是「多管齐下」。

## 5 变形矫正方法

变形已经产生了，怎么矫正？两大手段：

**机械矫正**：用压力机、矫平机、锤击把变形压回去。适用于**塑性好的材料、变形量不大**的构件。**矫正要过正反折**（压过头靠回弹回位），矫正后复检平面度。

**火焰矫正**：用氧乙炔火焰对变形部位**局部加热**，靠热胀冷缩把变形拉回来——**加热凸起部位，冷却收缩时把凸起拉平**。适用于**厚板、结构件、机械矫正够不着的地方**。

**火焰矫正的操作要点**：加热位置在**变形凸起侧**、加热温度控制在 600–800 ℃（钢发暗红色）、加热后让其自然冷却（可辅助水冷，但要防止淬硬）、一次加热不够可多次。

**易错点：火焰矫正的温度是「红线」。** 加热过高（超过相变温度）会改变材料组织、降低强度——**「烧红了」不代表「矫正效果好」，恰恰可能烧坏了**。火焰矫正是「高温工艺」，温度控制比位置控制更重要。<span class="marginnote">火焰矫正的本质是「用局部热胀冷缩制造一个反向变形」：<strong>加热凸起处，金属膨胀被周围限制，冷却时收缩，把凸起往回拉</strong>。它与成形缺陷的火焰矫正（第 12、18 节）是同一个物理原理——「热整形」。</span>

## 6 构件检验

构件焊接完成、变形矫正后，进入检验：

**外观检验**：焊缝表面无裂纹、咬边、气孔、夹渣、焊瘤；焊缝尺寸（宽、高）符合要求。

**几何检验**：构件尺寸、平面度、垂直度、直线度对照图纸与公差。

**无损检测（NDT）**：对重要焊缝做探伤——**磁粉探伤**（表面裂纹）、**超声波探伤**（内部缺陷）、**射线探伤**（X 光/γ 光，内部缺陷）。钣金构件一般做外观 + 几何检验，重要承力件做 NDT。

**力学检验**：必要时做试件拉伸、弯曲试验，验证焊缝强度。

**重点：检验的「等级」与构件的「重要度」匹配。** 普通通风管道做外观检验即可；压力容器、承重结构件必须做 NDT 与力学试验——**检验不是越全越好，而是「按风险配检验」**。<span class="marginnote">「按风险配检验」与第四级《质量管理》的「检验等级与产品风险挂钩」一致：<strong>高风险件重检，低风险件轻检，资源用在刀刃上</strong>——检验本身也是成本，匹配才是最优。</span>

**易错点：检验记录要留档。** 构件的检验记录（尺寸数据、探伤报告、缺陷处理）要归档——**交付后出了问题，检验记录是追溯的依据**。这与第 6 节「记数值不记合格」一脉相承：记录是质量的「证据链」。

## 7 小结

- 焊接变形五种：**纵向、横向收缩，角变形，弯曲，扭曲，波浪**；薄板最怕波浪变形。
- 变形机理：**焊缝收缩 + 残余应力**；变形与应力是「一对兄弟」，此消彼长。
- 纵向收缩 $\Delta L \approx K \cdot A_w L / \delta$

File: docs/posts/skills/strength-training-bodybuilding/fatigue-monitoring-recovery.md
---
title: 训练疲劳监控与恢复手段
date: 2026-08-07
---

# 训练疲劳监控与恢复手段

<div class="epigraph">
<p>进步不是发生在训练时，而是发生在恢复时——练是借债，睡与吃是还债，还不上债，迟早破产。</p>
<footer>—— 佚名（运动恢复常识）</footer>
</div>

<div class="article-byline">
<p>运动与健身 · 力量训练与健身健美 ｜ NSCA《力量与体能训练》 第18章 ｜ 2026-08-07</p>
</div>

## 为什么从疲劳监控开始

第17–21节教「怎么练」，本节回答训练的另一半：**怎么恢复**。第19节讲过「刺激 → 恢复 → 适应」的循环——但刺激太多、恢复不足，会积累成**过度疲劳**，让训练「越练越差」。疲劳监控就是给训练装上「仪表盘」：**怎么知道练过头了？怎么让身体恢复得更快？**<span class="marginnote">疲劳监控把「凭感觉判断状态」升级为「用指标判断状态」——这与第6节「数据决策」一脉相承：训练量是「已投入的刺激」，疲劳是「待偿还的债务」，恢复是「还债」的速度。三者的动态平衡，决定进步的速度。</span>

本节依据《力量与体能训练》第18章的疲劳与恢复主题，先讲「疲劳的类型与识别」，再给「监控指标」，最后讲「恢复手段」，让「练与歇」成为一对可以量化管理的变量。

## 1 疲劳的类型：急性、功能性、过度

疲劳不是铁板一块，按性质分三类，处理方式完全不同：

**急性疲劳（acute fatigue）**：单次训练后的正常疲惫，数小时内缓解。它是「训练刺激的正常产物」，不必紧张。

**功能性过度疲劳（functional overreaching）**：连续高强度训练后的短期疲劳，**经过减载可以超量恢复**（第19节），甚至带来「小周期适应」——它是「可控的疲劳」，是训练计划的一部分。

**非功能性过度疲劳/过度训练（overtraining）**：疲劳累积超过恢复能力，**持续数周甚至数月**，表现为力量下降、睡眠障碍、情绪低落、免疫力下降。它**不可持续、需要主动干预**——这不是「意志力问题」，而是「训练管理失败」。<span class="marginnote">「功能性过度疲劳 vs 过度训练」的分界是「能否通过减载恢复」：能恢复的是「好疲劳」，不能恢复的是「坏疲劳」。训练计划的艺术，就是「把疲劳控制在『可恢复』的边界内」——多用一点刺激、不越过那条线。</span>

**识别信号**：连续两周训练表现下降、静息心率升高、睡眠变差、晨起疲劳、情绪烦躁、小伤反复——出现 3 个以上信号，就该考虑「减载或调整计划」。

## 2 监控指标：用数据看疲劳

疲劳监控的指标分「主观」与「客观」两类，各有价值：

**主观指标（RPE 与感受）**：训练自觉强度（RPE，1–10）、训练后疲劳感受、情绪状态（POMS 简版）、睡眠质量自评。**主观指标便宜、敏感，是日常监控的主力**——连续几天「感觉累」往往是过度疲劳的早期信号。

**客观指标（生理数据）**：

**静息心率（resting HR）**：晨起静卧心率。**静息心率连续几天高于基线 5 bpm 以上，提示恢复不足**——这是最廉价、最常用的客观哨兵。
**心率变异性（HRV）**：心率逐搏间隔的波动程度。**HRV 高 = 恢复好（自主神经平衡）**；HRV 连续走低提示疲劳或压力累积。需长期记录建立个人基线。
**训练负荷（training load）**：用「RPE × 时长」量化单次训练负荷（TRIMP 的简化版），再累加对比每周负荷的「急性:慢性比」。<span class="marginnote">HRV 与静息心率是「身体仪表盘」的经典两表：静息心率看「平均耗能」，HRV 看「波动弹性」。类比第三级《监控系统》——单一指标会误报，<strong>多指标交叉印证</strong>才是可靠监控。教练至少该教会会员「晨起静息心率 + 主观感受」这一对最简单组合。</span>

**记录方式**：晨起固定时间测静息心率、睡前记主观疲劳与睡眠质量，每周汇总对比趋势——**看趋势，不看单点**（第6节）。

## 3 恢复手段：科学「还债」

恢复手段按「证据强度」分档，教练要分得清「有效」与「安慰剂」：

**睡眠（sleep）**：**最核心、最不可替代的恢复手段**。深度睡眠是生长激素分泌与肌肉修复的高峰；长期睡眠不足（<7 小时）直接抑制恢复与增肌。**训练计划再完美，睡眠不够等于「在亏本状态下经营」**。<span class="marginnote">第4节讲过睾酮与睡眠的关系，第23节讲过蛋白质与合成——睡眠是「合成代谢的黄金时间」。恢复手段的优先级里，睡眠 > 营养 > 一切物理恢复手段。教练先抓睡眠，再谈泡沫轴与冰浴。</span>

**营养与补液**：训练后补蛋白与碳水（第23节）、充足水分——这是「恢复的燃料」。

**主动恢复（active recovery）**：低强度活动（慢走、轻骑、拉伸）促进血流、加速代谢物清除。**比完全躺平更利于恢复**——「动一动比不动好，但别练到累」。

**按摩/泡沫轴（self-myofascial release）**：改善主观放松感、短时提升柔韧感知，**对「主观恢复感」有助、对「客观肌肉修复」证据有限**——把它当「放松工具」而非「恢复神药」。

**冷热交替浴（contrast bath）**：冰浴/热敷交替，减轻炎症与主观酸痛，但对「力量恢复」的长期增益证据有限。**优先解决睡眠与营养，物理手段「按需取用」**。

**恢复手段证据对照表**

| 手段 | 证据强度 | 成本 | 主要价值 | 定位 |
| --- | --- | --- | --- | --- |
| 睡眠 | 强 | 低 | 合成代谢、修复 | 第一优先 |
| 营养补液 | 强 | 低 | 补充燃料 | 第一优先 |
| 主动恢复 | 中 | 低 | 血流、放松 | 训练日之间 |
| 泡沫轴/按摩 | 中（主观） | 低中 | 放松感 | 按需 |
| 冷热交替浴 | 弱-中 | 中高 | 主观酸痛缓解 | 按需 |
| 拉伸 | 中 | 低 | 柔韧维持 | 日常 |

读表结论：**「便宜且强证据」的手段（睡眠、营养）先做透，再考虑「贵且弱证据」的物理手段**——恢复的钱，先花在睡眠环境与饮食上。

## 6 疲劳监控与恢复的常见误区

恢复是「玄学重灾区」，几个误区需要拆穿：

**误区一「酸痛越强，练得越有效」**：酸痛（DOMS）是肌肉损伤的信号，不是「效果好」的证明——**练得「科学」与练得「酸痛」没有必然联系**。评估效果看第17节超负荷与第6-8节复测，不看「酸不酸」。

**误区二「练完立刻拉伸就能防酸痛」**：训练后拉伸对缓解酸痛的效果**很有限**——它改善柔韧与放松感，但对「DOMS」的缓解证据薄弱。真正防酸痛的是**渐进加重**与**充足睡眠**。<span class="marginnote">「拉伸防酸痛」是健身房流传最广的误区之一：它的「有用感」来自拉伸时的放松与心理安慰，而非生理上的「阻止酸痛」。把恢复的期望从「拉伸」转移到「睡眠 + 渐进加重」上，才接近真相。</span>

**误区三「恢复 = 完全休息」**：完全躺平一周，身体「去适应」的速度不比恢复慢——**恢复期应保持低强度活动与训练频次（减载），而不是「从训练彻底消失」**。第19节减载周的设计正是为此。

**误区四「酸痛时就硬撑着练」**：带着明显的动作代偿继续大重量训练，是把「小问题」熬成「大损伤」。**「区分疲劳与疼痛」是教练的基本功**：酸痛可接受、关节/韧带尖锐痛不可接受——后者应立即停训并评估。

## 7 小结

## 4 公式解析：急性:慢性训练负荷比

把「疲劳累积」量化的经典工具是**急性:慢性负荷比（ACWR）**：

$$
ACWR = \frac{Load_{7d}}{Load_{28d} / 4}
$$

- **$Load_{7d}$（急性负荷）**：最近 7 天的平均日训练负荷。
- **$Load_{28d}$（慢性负荷）**：最近 28 天的总训练负荷。
- **$Load_{28d} / 4$**：慢性负荷的「每周均值」。

**第一步**，计算每日负荷（例：RPE 7 × 60 分钟 = 420 单位）；**第二步**，累加最近 7 天与 28 天，代入公式得 ACWR；**第三步**，解读：**ACWR 在 0.8–1.3 为「安全区间」**（负荷渐进、适应良好）；**1.3–1.5 为「偏高」**（疲劳累积风险上升）；**>1.5 为「危险」**（过度训练风险大增，需减载）。<span class="marginnote">ACWR 是把「疲劳管理」变成「可计算数字」的核心工具：急性负荷反映「最近练得多猛」，慢性负荷反映「身体习惯了多少」，两者之比揭示「是否超速」。类比成开车——慢性负荷是「巡航速度」，急性负荷是「当前加速」，ACWR 就是「加速度是否过快」的仪表。连续 3 周 ACWR >1.5，就该踩刹车（减载）。</span>

**算一笔账**：某会员平时每周训练负荷约 2100 单位（慢性 28 天 8400，每周均值 2100），若本周猛增到 3150（急性），则 $ACWR = 3150/2100 = 1.5$——已到危险边缘，应减载或降量。**ACWR 的价值在于「提前预警」：在疲劳压垮身体之前，用数字拦住冲动加量。**

## 5 恢复计划的落地：把「歇」排进周计划

恢复不该是「累了才想起」，而该是「计划的一部分」：

**每 3–4 周一次减载周**（第19节）：强度与容量降至 50–60%，保留训练频次。
**每周至少 1–2 个完全休息日**：与训练日穿插，不连续多日高强度。
**每晚 7–9 小时睡眠**：固定作息，睡前不用手机、避免咖啡因。
**训练后 30–60 分钟内补蛋白与碳水**：抓「恢复窗口」。
**用监控数据调整计划**：连续 2–3 天静息心率偏高或主观疲劳 8+，主动减量或调整，而不是硬撑。<span class="marginnote">把恢复「排进计划」是把「练与歇」都变成「计划变量」的关键一步——正如第17节「频率由恢复能力决定」，恢复手段也不是「可选的」，而是「计划的一部分」。教练给会员排周计划时，休息日与睡眠提醒应该和训练动作一样「白纸黑字」。</span>

## 6 小结

- 疲劳分三类：**急性（正常）、功能性过度（可恢复、是计划一部分）、过度训练（需干预）**。
- 监控指标两路：**主观（RPE、感受、睡眠自评）+ 客观（静息心率、HRV、训练负荷）**，多指标交叉印证。
- **静息心率连续几天高于基线 5 bpm 以上**是廉价可靠的疲劳哨兵。
- 恢复优先级：**睡眠 > 营养 > 主动恢复 > 物理手段（按摩/冷热浴）**，别把顺序搞反。
- ACWR = 急性/慢性负荷比：**0.8–1.3 安全、1.3–1.5 偏高、>1.5 危险需减载**。
- 恢复要**排进周计划**：减载周、休息日、睡眠、窗口补养，一样都不能少。
- 四误区拆穿：**酸痛≠有效、拉伸≠防酸痛、恢复≠躺平、酸痛≠可以硬撑**。
- 恢复预算先花在「便宜且强证据」的睡眠与营养上，再谈物理手段。

在下一节，我们将学习训练中最「防患未然」的一课——**常见运动损伤的预防与处理**：把训练风险管住，训练才能长期进行。

File: docs/posts/skills/tiao-wei-pin-niang-zao/soy-sauce-leaching.md
---
title: 酱醅浸出与淋油工艺
date: 2026-08-07
---

# 酱醅浸出与淋油工艺

<div class="epigraph">
<p>榨尽最后一滴鲜，才对得起四个月的发酵。</p>
<footer>—— 酱油厂操作工格言（行业口传）</footer>
</div>

<div class="article-byline">
<p>第十级 · 中国传统调味品酿造工艺 ｜ 《酱油酿造工艺》第5章 ｜ 2026-08-07</p>
</div>

## 为什么从浸出淋油开始

发酵结束时，鲜味物质还泡在酱醅里，与渣、盐水混在一起。**浸出与淋油**，就是把这些可溶的鲜味「搬」进酱油汁里的工序。它不动声色，却直接决定出品率与品质——淋不净，前四个月就白费；淋过头，酱油稀薄寡味。<span class="marginnote">浸出在原理上就是「萃取」：用盐水把固相里的可溶物洗进液相。中学化学的萃取、日常的泡茶，与淋油是同构的——把固相里的好东西请到水里来。</span>这一章讲浸出的原理、三淋工艺与渣的处理。

## 1 浸出的原理

**浸出（leaching）**：用水或稀盐水浸泡成熟酱醅，使其中的可溶性固形物（氨基酸、糖、有机酸、色素等）扩散到液相，再分离得到酱油汁的过程。

浸出靠的是**浓度差驱动的扩散**：酱醅颗粒内部的可溶物浓度高，外部液体浓度低，溶质便沿浓度梯度从颗粒内部向外扩散。推动力就是浓度差，浸出液越稀、浸泡越久、温度越高，扩散越快——但过快过久也会把苦味物质、色素过度溶出。

三个影响因素要拿捏：

**浸泡液浓度。** 用稀盐水（或前次淋出的三油）浸泡，保持内外浓度差，比清水更容易洗出可溶物，也防止酱油味被稀释。

**温度。** 60–70 ℃ 的热浸出能加速扩散、提高出率，但温度过高会使色泽加深、香气挥发。

**时间与次数。** 浸泡数小时、分多次淋洗，逐级把可溶物浓度「搬空」。<span class="marginnote">「分次淋洗」很像做咖啡时的分段注水：每一次注水都把上一轮未溶解的可溶物再洗出一轮。次数越多、每次越稀，总提取率越高，但后期边际收益递减。</span>

## 2 三淋工艺

传统酱油的浸出采用「三淋」法，用一套头油、二油、三油逐级淋洗：

| 淋次 | 浸泡用液 | 所得 | 去向 |
| --- | --- | --- | --- |
| 第一次 | 热水/稀盐水 | 头油（最浓） | 作原汁酱油 |
| 第二次 | 头油淋过的淡液（二油原液） | 二油 | 复淋或配兑 |
| 第三次 | 水 | 三油（最淡） | 作下一批的浸泡液 |

**三淋的精妙在于「套水循环」**：第三淋的淡液不用来当成品，而是回用作下一批的浸泡液——既把渣里的可溶物尽量搬走，又不必用大量清水稀释头油。这叫**逆流浸出**，是萃取工程的通用妙招。<span class="marginnote">逆流浸出在化工里是标准操作：洗水与物料逆向而行，让每一级都用「上一级的尾水」做「下一级的头水」。理解了三淋，就理解了逆流萃取的最小模型。</span>

## 3 公式解析：浸出率的计算

判断淋油干得漂亮不漂亮，看**浸出率**：

$$
\eta = \frac{W_{\text{酱油中可溶固形物}}}{W_{\text{酱醅中可溶固形物总量}}} \times 100\%
$$

- **分子 $W_{\text{酱油中可溶固形物}}$**：头、二、三油里溶出的全部可溶固形物（按氨基酸、糖、盐等合计或按全氮计）。
- **分母 $W_{\text{酱醅中可溶固形物总量}}$**：发酵结束时酱醅里的可溶物总量，可由投料成分与发酵损耗推算。
- **优质工艺的浸出率在 80–90%**：即酱醅里绝大部分可溶鲜味都进了酱油汁。
- **浸出率的三个去向**：溶在酱油里（想要的）、留在渣里（损失）、被过度稀释（品质损失）。淋油的目标是提高前者、压住后两者——用「逆流套水」正是为此。

**一个量化的例子：逆流三淋的浓度。** 以酱醅含可溶固形物 100 份计，头油可带出约 55–60 份，二油再带出约 20–25 份，三油补足到 80–90 份——三淋下来，浸出率可达 80–90%，剩下 10–20% 留在渣里。若只淋一次，浸出率往往只有五六成，大量鲜味白白浪费。三淋的「值」，就在这几个数字里。

**浸出设备的卫生与维护。** 淋油池、浸出罐、管路都是高盐高有机物的环境，是杂菌的温床：

**淋油池定期清洗。** 每批淋完后冲洗，防止残留酱醅滋生腐败菌污染下一批。

**压滤设备及时保养。** 滤布要定期更换清洗，压滤机的密封件要检查——漏料既损失产品，也带来卫生隐患。

**温度与时间联控。** 60–70 ℃ 热浸出虽快，但时间过长会色泽加深、香气挥发；用温度计与计时器把「度」和「时」都管住，浸出才有复现性。

**辨析｜易错点：** 「浸出液越清越好」要分场合。头油清亮是好事，但过度澄清过滤（超滤）可能把一些风味胶体与香气也滤掉，酱油「寡」。澄清要适度——先静置沉降、再常规过滤即可，不必追求实验室级的澄澈。

## 4 浸出后的分离与渣处理

淋油得到的酱油原汁还混有细渣，需经分离澄清：

**沉淀澄清。** 原汁静置数天，悬浮颗粒自然沉降，取上层清液。沉淀物（酱油脚子）可回兑或作他用。

**过滤。** 用压滤、硅藻土过滤等进一步去除悬浮物，得到澄清透亮的生酱油。

**酱渣的处理。** 淋尽后的酱渣仍含约 60–70% 水分和部分蛋白质，可作饲料、肥料，或进一步水解利用——这是《酿造副产物综合利用》一章的内容，此处先埋一个伏笔。<span class="marginnote">酱渣不是废料而是「低阶产品」：过去直接喂猪，如今经再发酵或酶解可回收部分氮，循环经济视角下大有文章可做。</span>

**辨析｜易错点：** 淋油「越浓越好」是误区。头油浓是好事，但浸泡过久、淋洗过狠，会把酱醅中的苦味肽、涩味单宁也洗出来，成品苦涩。浸出的边界是「把鲜味洗出来，把苦味留下」——这又回到浓度差与时间的拿捏。

## 5 浸出对成品品质的影响

浸出虽是后段工序，却反向决定了成品的「骨架」：

| 浸出方式 | 对风味的影响 | 对色泽的影响 | 对出品率的影响 |
| --- | --- | --- | --- |
| 逆流三淋 | 鲜味足、层次好 | 红褐透亮 | 高 |
| 一次性热水浸出 | 可溶物被稀释 | 色淡 | 中 |
| 过久过度浸出 | 苦涩味混入 | 色深发暗 | 表面高、实质低 |

一句话：**浸出是「保真」工序**——它不创造鲜味，只决定鲜味有多少进到瓶里、有多少被杂质拖累。把前四个月的成果完整而不走样地「请」出来，就是这一章的使命。

**浸出的安全要点。** 热浸出在 60–70 ℃ 进行，操作要注意防烫与通风；淋油池与管路的高盐环境也是设备的腐蚀点，要选耐盐水材质并按期检查。浸出是「慢工出细活」的收尾工序，安全与卫生同样不能松懈。

**浸出术语速查**

| 术语 | 含义 |
| --- | --- |
| 浸出 | 用稀盐水把酱醅可溶物洗进液相 |
| 逆流三淋 | 头、二、三油逐级淋洗、三油回用的套水工艺 |
| 浸出率 | 溶出的可溶固形物 ÷ 酱醅可溶物总量 |
| 生酱油 | 未灭菌的浸出原汁，尚带酶与微生物 |
| 酱油脚子 | 静置沉淀出的悬浮物，可回兑或他用 |

**浸出与后续灭菌的衔接。** 淋出的生酱油还「活着」，带着酶与微生物，须尽快进入加热灭菌工序。浸出车间的操作速度、暂存时间、容器卫生，直接影响生酱油的初始质量——浸出慢一步，生油多放一会儿，灭菌的负担就重一分。浸出不是终点，而是「把鲜味安全交接给灭菌」的中转站。

**一句话收束。** 浸出是「保真」工序：不创造鲜味，只决定鲜味有多少进到瓶里、有多少被杂质拖累。三淋逆流、温度时间联控、沉淀过滤澄清——每一步都在回答同一个问题：如何把四个月发酵的成果完整而不走样地「请」出来。

## 6 小结

- **浸出**靠浓度差驱动的扩散，把酱醅可溶物洗进液相，本质是一次萃取。
- 三淋工艺用**逆流套水**：三油回作下一批浸泡液，既提高浸出率又不稀释头油。
- 浸出率用**可溶固形物收支**计算，优质工艺可达 80–90%。
- 原汁经**沉淀、过滤**澄清成生酱油，酱渣转作副产物。
- 浸出是**保真工序**：拿捏浓度差与时间，把鲜味洗出来、把苦味留下。

在下一节，生酱油还要过最后一道火——看 **酱油加热灭菌与成品调配**：灭菌、增色、勾兑，把原汁变成货架上的那瓶酱油。

File: docs/posts/skills/welding-techniques/co2-spatter-control-and-defects.md
---
title: CO₂焊飞溅控制与缺陷防治
date: 2026-08-07
---

# CO₂焊飞溅控制与缺陷防治

<div class="epigraph">
<p>过而不改，是谓过矣。</p>
<footer>—— 孔子（《论语·卫灵公》）</footer>
</div>

<div class="article-byline">
<p>第10级 · 焊工（焊接操作技能与工艺） ｜ 《焊接手册》第2卷 ｜ 2026-08-07</p>
</div>

## 为什么从CO₂焊飞溅控制与缺陷防治开始

CO₂焊最著名的「名片」就是飞溅大——焊完一道，工件与喷嘴上溅满金属颗粒，既难看又费工，清理的时间常常比焊接还多。<span class="marginnote">飞溅不只是「不好看」：粘在工件表面的飞溅影响涂装与后续工序，粘在喷嘴上的飞溅堵住气孔、破坏保护，溅进坡口的金属颗粒还会成为夹杂。<strong>控制飞溅，是 CO₂焊从「能焊」走向「焊好」的第一关。</strong></span>上一节我们学了药芯焊丝，这一节把 CO₂焊的飞溅与缺陷系统整治——先弄清飞溅从哪来，再谈怎么治；缺陷防治的思路与《焊条电弧焊常见缺陷与防治》一脉相承，只是方法特色不同。

## 1 飞溅的产生机理

飞溅不是凭空冒出来的，它有三个主要来源，对应三类不同的飞溅：

**短路过渡飞溅（大滴飞溅）**：短路过渡的液桥断裂瞬间，若电流没有及时降下来，液桥被大电流「炸」断，抛出一大滴金属。这是短路过渡飞溅的主要来源，飞溅颗粒大、危害明显。<span class="marginnote">回忆《CO₂焊工艺参数与熔滴过渡》的短路周期：液桥颈缩到极限时，若电流仍大，熔断点能量集中，把熔滴「炸」飞——<strong>「炸」字就是大滴飞溅的机理</strong>。波形控制焊机之所以能大幅降飞溅，正是把「炸」改成了「拉」。</span>**颗粒过渡飞溅**：颗粒过渡时熔滴大，受重力、电磁力、气体吹力共同作用，熔滴下落路径不稳，断裂时带出小滴飞溅。**冶金飞溅（CO 爆炸飞溅）**：CO₂ 高温分解产生 CO 气体，CO 在熔滴内部形成气泡、膨胀破裂，把熔滴炸碎成细小的飞溅——这种飞溅颗粒细、数量多，是 CO₂ 焊「雾状飞溅」的来源。<span class="marginnote">CO 爆炸飞溅是 CO₂ 焊特有的：CO₂ 分解出 CO 溶入熔滴，冷却时 CO 溶解度骤降、析出气泡，气泡在熔滴表面破裂就把熔滴「炸」碎。<strong>药芯焊丝飞溅小的原因之一，就是药粉里的脱氧剂抑制了 CO 生成</strong>——从冶金上把飞溅掐断。</span>

三类飞溅叠加，就是 CO₂ 焊「飞溅大」的总账。控制飞溅，本质就是分别掐断这三个来源。

飞溅的危害可以算一笔经济账：**飞溅率 10% 意味着每 100 kg 焊丝有约 10 kg 变成飞溅**——以焊丝单价与清理工时折算，一条长焊缝的飞溅损失相当可观；再加上喷嘴清理、工件打磨、检测误判的隐性成本，**飞溅控制的收益远超省下的焊丝钱**。车间里「飞溅大」往往不是小事，而是工艺需要优化的信号。

## 2 飞溅的控制方法

控制飞溅的手段，按「参数—材料—工艺」三个层面展开：

**参数控制**：电流电压匹配得当是基础——电压偏低、弧长过短，焊丝捅熔池、短路爆响；电压偏高、弧长过长，熔滴乱飞。**用短路过渡时，电流别太大**（小电流短路过渡本身飞溅就小）；大电流颗粒过渡尽量避开。**材料控制**：**换药芯焊丝**（造渣包裹熔滴、抑制 CO，飞溅大减）；**用富氩混合气**（Ar+CO₂，电弧稳、飞溅小）；**用细焊丝**（电流密度大、过渡细密）。<span class="marginnote">控制飞溅的「材料三板斧」：药芯焊丝、富氩气、细焊丝——三选其一或组合，飞溅都能明显下降。其中最立竿见影的是富氩混合气：<strong>同一台焊机、同一个焊工，换成 80/20 混合气，飞溅肉眼可见地减少</strong>。</span>**工艺控制**：焊丝伸出长度合适（10–15 倍直径）、焊枪角度稳定、**防飞溅剂**喷涂在喷嘴与工件表面（让飞溅不粘、一敲就掉）。

**波形控制**是现代焊机的利器：短路波形控制、CMT 等让短路过渡「低飞溅化」（回顾《CO₂焊工艺参数与熔滴过渡》），是设备层面最彻底的降飞溅手段。**飞溅控制是全方位的**：参数、材料、工艺、设备，每省一分，清理工时与质量风险就少一分。

**防飞溅剂**的使用细节值得单独说：防飞溅剂分**喷嘴防溅剂**（喷在喷嘴内外壁，让飞溅不粘，冷却后一敲就掉）与**工件防溅剂**（喷在坡口两侧，防飞溅粘附，焊后易清除）。使用要点是**薄喷、均匀、别喷进坡口**——喷进坡口的防溅剂会污染熔池、产生气孔。<span class="marginnote">防飞溅剂是「疏」不是「堵」：它不减少飞溅的产生，只让飞溅「粘不住」。真正的飞溅治理靠参数与材料，防溅剂是清理环节的辅助——<strong>别指望防溅剂治本，它只治「粘」这个症状。</strong></span>

## 3 核心指标：飞溅率

评价飞溅多少，工程上有一个量化指标——**飞溅率**：

$$
\psi = \frac{W_{spatter}}{W_{deposited}} \times 100\%
$$

式中 $W_{spatter}$ 是飞溅损失的金属量，$W_{deposited}$ 是熔敷（进入焊缝）的金属量。对这条式子做三步拆解：

- **第一步，看分子**：飞溅损失量是「被溅走、没有进入焊缝」的金属。电流过大、过渡失控时，这部分占比升高——飞溅率直接反映金属浪费。
- **第二步，看分母**：熔敷金属量是真正变成焊缝的部分。分母越大，说明熔敷效率越高。
- **第三步，看典型数值**：实心焊丝 CO₂ 焊的飞溅率约 **8%–12%**（也就是说每焊 100 g 金属，有 8–12 g 被溅走浪费）；药芯焊丝降到 **3%–5%**；波形控制 + 混合气可进一步压低。<span class="marginnote">飞溅率的三层含义：<strong>经济性</strong>（浪费多少金属）、<strong>质量</strong>（飞溅多往往伴随过渡不稳）、<strong>效率</strong>（飞溅多就要多清理）。车间里看飞溅率，一眼就知道这台设备、这套参数的「健康度」。</span>

飞溅率把「飞溅大不大」这个主观感受变成了可测量的指标——**控制飞溅的成效，用飞溅率说话。**

实际测定飞溅率要做专门的试验（收集飞溅称重），车间里不必常测；但理解这个概念，就能读懂设备说明书与工艺资料上的飞溅数据，也能量化「换药芯焊丝省了多少金属」——**指标的意义，在于让「感觉」可以比较。**

## 4 CO₂焊常见缺陷与防治

CO₂焊的缺陷，多数与前两组的缺陷同源，但方法特色明显：

| 缺陷 | 特点（CO₂焊） | 主要原因 | 防治 |
| --- | --- | --- | --- |
| 气孔 | CO 气孔是本方法特色 | CO₂ 分解 CO、保护不足、油锈 | 清理、调气、选脱氧焊丝 |
| 裂纹 | 冷裂纹为主 | 氢、淬硬、拘束 | 预热、低氢焊材 |
| 未熔合 | 电流小、速度快 | 参数不当 | 调参数 |
| 夹渣 | 药芯焊丝多 | 清渣不净 | 层间清渣 |
| 咬边 | 电流大、角度偏 | 参数角度 | 调电流、稳角度 |
| 飞溅粘附 | 本方法招牌 | 过渡失控 | 参数、材料、防溅剂 |
| 焊道成形不良 | 凸起、鱼骨纹 | 摆动/参数 | 调参数、控摆动 |

**CO 气孔**是 CO₂ 焊最有特色的缺陷：CO₂ 分解出的 CO 溶入熔池，冷却时析出成气孔。它与实心焊丝的脱氧元素（锰硅）直接相关——**焊丝脱氧不足或母材含碳偏高，CO 气孔就多**。对策是选脱氧充分的焊丝、控制热输入。<span class="marginnote">CO 气孔的长相有辨识度：多为单个大孔或沿结晶方向分布的孔，孔壁光滑发亮。它与氢气孔（细小圆形、密集）不同——<strong>看气孔长相，能分清气是「CO 的」还是「氢的」</strong>，对症下药才有效。</span>**冷裂纹**的防治与前两篇一致：预热、低氢、控制拘束——CO₂ 焊的焊缝含氢量比焊条电弧焊低（没有药皮水分），冷裂风险相对小，但高强钢厚板同样不能掉以轻心。CO₂ 焊还有一个氢源容易被忽略：**CO₂ 气体与焊丝里的水分**——气体纯度不够、焊丝表面有油，氢照样进焊缝。所以高强钢 CO₂ 焊，气体与焊丝的干燥同样要管。

CO₂ 焊的**未熔合与咬边**也各有个性：未熔合多发于摆动运枪的边缘（摆动到边缘停留不足）与大电流快速焊（母材没来得及熔透）；咬边多发于电流偏大、焊枪角度偏向一侧。这两类缺陷在 CO₂ 焊里很常见，因为它们都与「电流密度大、速度快」的本性相关——**效率高的方法，反而更容易留下「赶进度」的缺陷，更需要稳。**

## 5 缺陷检验与返修

CO₂焊的检验与返修，与前两篇的框架一致，这里只补两点方法特色：

**外观检验的特殊性**：CO₂焊焊缝表面常有飞溅粘附，检验前要**先清飞溅再看焊缝**——飞溅盖住的咬边、气孔要清理干净才能看清；飞溅清除后表面要平滑，残留飞溅本身也是外观缺陷。

检验飞溅还有一层「质量信息」：**飞溅多而粘附重，往往提示参数失配或焊丝受潮**——外观检验看到的飞溅，其实是工艺健康的「报警灯」。**无损检测**：与焊条电弧焊相同，RT/UT/MT 按级别要求执行；CO₂焊的 CO 气孔与未熔合在射线底片与超声波形上都有特征，检测人员要熟悉本方法的缺陷谱。<span class="marginnote">CO₂焊焊缝的飞溅若不清理就做磁粉检测，飞溅凸起会产生虚假指示、干扰判断——<strong>检测前清理飞溅，既是外观要求，也是检测准确性的前提</strong>。焊工清飞溅的功夫，直接影响检测判读的可靠性。</span>**返修**：缺陷清除（碳弧气刨/砂轮）→ 补焊 → 再检，同一部位返修有限次，与前两篇完全一致。

**返修时的参数选择**有一个 CO₂焊的注意点：返修焊道宜用小电流短路过渡，热输入低、变形小，避免返修区二次过热——**返修不是「重焊一遍」，而是「更小心地焊一遍」。**

补一个返修的现场经验：**CO₂焊返修时，先检查飞溅与喷嘴状态**——喷嘴被飞溅堵住时保护已经不良，返修焊道很容易再生气孔。返修前把喷嘴清干净、换新导电嘴，是返修质量的「隐形前提」。

## 6 三种方法的缺陷谱对比

把三种手工电弧焊的缺陷谱放在一起，能看清「方法决定缺陷」的规律：

| 缺陷类型 | 焊条电弧焊 | 氩弧焊 | CO₂焊 |
| --- | --- | --- | --- |
| 夹渣 | 多（有渣） | 无 | 药芯焊丝有 |
| 夹钨 | 无 | 有 | 无 |
| 飞溅粘附 | 中 | 几乎无 | 多 |
| 氧化（发灰） | 少 | 有（保护失效） | 有 |
| CO 气孔 | 少 | 无 | 有（脱氧不足） |
| 焊缝颜色异常 | 少 | 多（不锈钢） | 有 |

（本主题为缺陷防治体系，核心信息集中在缺陷谱对比表，故以表格替代公式解析。）

**读表的方法是「缺陷谱 = 方法特性」**：有渣的方法夹渣多，有钨极的方法夹钨，活性气体的方法有 CO 气孔，电流密度大的方法飞溅多——**每种方法的短板，都写在它的原理里。**防治的思路也因此同源不同调：共性缺陷（气孔、裂纹、未熔合）用共性手段防，方法特色缺陷（夹钨、飞溅）用方法特色手段治。

这张表还有一个实用价值：**读检测报告时，缺陷类型能反推焊接方法**——底片上发现夹钨，基本可断定这口是氩弧焊焊的；飞溅粘附成片，多半是 CO₂焊。**检测报告与工艺记录对照着读，质量问题就能定位到具体方法、具体环节。**

## 7 小结

- 飞溅三来源：**短路液桥炸断（大滴）、颗粒过渡（中滴）、CO 爆炸（细雾）**，控制就是分别掐断。
- 控制飞溅三板斧：**药芯焊丝、富氩混合气、细焊丝**；参数匹配、伸出长度、防溅剂也有效。
- **飞溅率** $\psi = W_{spatter}/W_{deposited}$

File: docs/posts/skills/welding-techniques/electrode-classification-and-selection.md
---
title: 焊条分类、型号与选用
date: 2026-08-07
---

# 焊条分类、型号与选用

<div class="epigraph">
<p>工欲善其事，必先利其器。</p>
<footer>—— 孔子（《论语·卫灵公》）</footer>
</div>

<div class="article-byline">
<p>第10级 · 焊工（焊接操作技能与工艺） ｜ 《焊接手册》第2卷 ｜ 2026-08-07</p>
</div>

## 为什么从焊条分类、型号与选用开始

上一节我们认识了焊条电弧焊的原理与设备，这一节要解决一个更实际的问题：车间里几百种焊条，凭什么选这一根？<span class="marginnote">焊条是焊条电弧焊的「全部手感来源」：药皮决定电弧稳不稳、飞溅大不大、焊缝是酸性还是低氢；焊芯决定焊缝的强度等级。同一台焊机、同一个焊工，换一根焊条，焊缝质量可以天差地别。</span>焊条上的型号与牌号不是装饰，而是一套压缩了「强度、药皮类型、焊接位置、化学成分」的密码。读懂它，是焊工从「拿起什么焊什么」走向「按需选焊条」的第一步——这一篇是《焊条电弧焊原理与设备选用》的自然延续，也为后面平焊、立焊、仰焊各位置的操作提供「用什么焊」的依据。

## 1 焊条的组成：焊芯与药皮

**焊条（electrode）**：由**焊芯**与**药皮**两部分组成，焊芯既是电极又是填充金属，药皮覆盖在焊芯表面。二者各有专职，缺一不可。

**焊芯**是焊条的中心金属丝，直径从 1.6 mm 到 6 mm（常用 2.5、3.2、4、5 mm），长度随直径增长（250–650 mm）。焊芯不只是「一根铁丝」：它的化学成分直接影响焊缝成分。碳钢焊芯常用 **H08A**（H 表示焊接用实心焊丝，08 表示含碳量约 0.08%，A 表示优质、硫磷杂质少）。<span class="marginnote">焊芯的硫磷含量比普通钢材控制得更严，因为硫磷会随熔滴进入熔池、富集在晶界，是热裂纹的根源。焊芯代号里的 A（优质）正是指硫磷等有害杂质被压到很低的水平。</span>

**药皮**是覆盖在焊芯外的涂料层，一般占焊条重量的 20%–40%。它身兼四职（回顾《焊条电弧焊原理与设备选用》）：**保护**（造渣造气隔离空气）、**稳弧**（提供电离物质）、**合金化**（补充合金元素）、**成形**（调节熔渣流动与凝固）。药皮的配方决定了焊条的品种与性能——焊条分类的钥匙，一半在药皮。

焊条还有一组「手感」质量指标：焊芯要直、药皮要均匀、端头要完整。**药皮偏心**（药皮厚薄不均）会带来电弧偏吹、焊缝偏移；药皮开裂、受潮则起弧难、飞溅大。领焊条时先目检一遍，歪的、裂的、潮的直接挑出来——这根「小毛病」，省下的是焊时的「大麻烦」。

## 2 焊条型号的识读：GB/T 5117 的密码

国产碳钢焊条按 **GB/T 5117**（等同采用 ISO 标准）编型号，格式是 **E + 四位数字 + 可选尾缀**。以最常见的 **E5015** 为例，逐个拆解：

| 型号位 | 含义 | E5015 解读 |
| --- | --- | --- |
| E | 表示焊条（Electrode） | 焊条 |
| 第一、二位数字 | 熔敷金属抗拉强度下限（kgf/mm²，1 kgf/mm²≈9.8 MPa） | 50，即 ≥ 490 MPa |
| 第三位数字 | 适用的焊接位置 | 1，表示全位置（平、横、立、仰） |
| 第四位数字 | 药皮类型与电流种类 | 5，表示低氢钠型、直流反接 |
| 尾缀字母 | 熔敷金属化学成分的附加要求 | 无，普通碳钢级 |

按这个规则，**E4303** 表示抗拉强度 ≥ 420 MPa、全位置、钛钙型药皮（交直流两用）的焊条；**E5016** 是 ≥ 490 MPa、全位置、低氢钾型（交直流两用）；**E5015** 是 ≥ 490 MPa、全位置、低氢钠型（只能直流反接）。<span class="marginnote">第三位数字「1」表示全位置，还有「2」表示平焊与平角焊、「3」表示向下立焊——位置代号直接告诉焊工这根焊条能不能拿来焊立焊、仰焊。焊条型号读不顺，位置选错就是安全事故。</span>「**抗拉强度看前两位，药皮位置看后两位**」，这句口诀先记住，再细看表。

型号的**尾缀字母**也值得读懂：如 **E5015-1** 中的「-1」表示满足更高的低温冲击韧性要求，用于低温环境的结构；E4303 通常没有尾缀。尾缀不是可有可无的装饰——**同样是 50 级焊条，有无尾缀代表冲击韧性的档位不同**，低温服役的焊缝要认准带相应尾缀的焊条。

## 3 焊条的分类：按用途与药皮两大维度

焊条可以从两个角度分类，现场最常用的是**按药皮类型分**与**按用途分**。

按**药皮类型**，碳钢焊条主要分**钛钙型（酸性）**与**低氢型（碱性）**两大类，外加纤维素型、氧化铁型等特种药皮。钛钙型药皮含较多钛铁矿、金红石，电弧柔和、飞溅小、成形好，交直流两用，是车间里的「大众焊条」（E4303/J422 就是代表）；低氢型药皮以大理石、萤石为主，焊缝含氢量极低、抗裂性好，但电弧较硬、飞溅略大、对烘干要求苛刻，多用于重要结构（E5015/J507、E5016/J506 是代表）。<span class="marginnote">「酸性」「碱性」指熔渣的酸碱性：酸性渣氧化性强、脱硫脱磷能力弱，焊缝韧性一般；碱性渣能深度脱硫脱磷、含氢量低，焊缝抗裂性与低温韧性好——所以低合金高强钢、厚板、动载结构几乎都指定低氢焊条。</span>这两类焊条的特性差异，值得收成一张核心对比表（本主题以材料选用为主，故以对比表呈现核心信息）：

| 对比维度 | 酸性焊条（钛钙型） | 碱性焊条（低氢型） |
| --- | --- | --- |
| 代表型号 | E4303（J422） | E5015（J507）、E5016（J506） |
| 药皮主要成分 | 钛铁矿、金红石 | 大理石、萤石 |
| 电流种类 | 交直流两用 | E5015 直流反接，E5016 交直流 |
| 焊缝含氢量 | 较高 | 很低 |
| 抗裂性/低温韧性 | 一般 | 好 |
| 飞溅与成形 | 飞溅小、成形好 | 飞溅略大、成形较粗 |
| 烘干要求 | 150–200 ℃ 烘干即可 | 350–400 ℃ 严格烘干 |
| 典型用途 | 一般低碳钢结构 | 重要结构、高强钢、厚板 |

按**用途**分，焊条可分为结构钢焊条（J 开头）、耐热钢焊条（R）、低温钢焊条（W）、不锈钢焊条（A/G）、堆焊焊条（D）、铸铁焊条（Z）、镍及镍合金焊条、铜及铜合金焊条、铝及铝合金焊条等。**焊工日常接触最多的是结构钢焊条（J 系列）**，它的牌号如 J422、J506、J507，第一个字母 J 表示结构钢焊条，后三位数字的含义与型号大体对应（J507 ≈ E5015）。

焊条还有一个**规格**的概念：焊条按直径 × 长度分组，常用规格如 3.2 mm × 350 mm、4.0 mm × 400 mm 等。规格的选择同样有讲究：薄板与小电流用细短焊条，厚板与大电流用粗长焊条——**焊条规格是「电流与效率」的物理载体**，选规格也是选焊接节奏。

## 4 焊条的选用原则

选焊条不能拍脑袋，五条原则要同时考虑，按重要性排序：

**① 按母材强度等级选**：焊缝强度应等于或略高于母材强度。焊 Q235 用 E4303 即可，焊 Q355 低合金高强钢要选 E5015/E5016 一类 50 级焊条——强度低了，接头成为薄弱环节；强度过高，反而可能因过强而脆。<span class="marginnote">「等强匹配」不是「越高越好」：焊缝强度远高于母材时，焊缝韧性往往下降、且应力集中处容易开裂。正确做法是「等强或略强」，特殊场合（薄板、非主要焊缝）还可选用低一级焊条。</span>

**② 按母材化学成分选**：异种钢、合金钢要考虑冶金相容性（回顾《金属材料与焊接性基础》的异种焊接）；低碳钢之间焊接用普通结构钢焊条，合金钢焊接要考虑合金元素的烧损与补偿。

**③ 按工作条件选**：承受动载、低温服役、厚板高拘束的构件，选低氢焊条（抗裂、韧性好）；一般静载、常温构件用酸性焊条即可，便宜又顺手。

**④ 按焊接位置选**：全位置焊缝要选第三位数字为 1 的焊条；只做平焊的焊缝可放宽。

**⑤ 按施焊条件选**：现场没有直流焊机时，要选交直流两用的焊条（如 E5016 而不是只能反接的 E5015）。

**选焊条还有一条「慎选」的提醒**：不要单看牌号「差不多」就替用——E4303 与 E5015 的强度与药皮完全不同，替用可能造成强度不足或抗裂不够。选焊条要「按图索骥」：图纸与工艺卡上写什么型号，就用什么型号；确实需要替用，要经技术人员确认并做相应工艺调整。

## 5 焊条的保管与烘干

焊条买回来不是拿来就焊，**保管与烘干是焊条质量的「最后一公里」**，也是现场最容易出问题的环节。

**保管**：焊条应存放在干燥、通风、温度适宜的库房，相对湿度一般不超过 60%；焊条不能直接放在地上，要垫高防潮；开箱后未用完的焊条要放回保温筒或密封袋。**焊条吸潮的表现**：药皮开裂、起泡、焊时电弧不稳、飞溅增大、焊缝气孔增多——「焊条吃干粮」是行话，不是讲究。<span class="marginnote">低氢焊条对水分尤其敏感：药皮中的水分在电弧高温下分解出氢，氢溶入熔池，冷却时在焊缝中聚集，是氢致冷裂纹的源头。所以低氢焊条烘干温度高达 350–400 ℃，正是为了把药皮里的结合水赶出来。</span>

**烘干**：酸性焊条一般 150–200 ℃ 烘 1 小时；低氢焊条 350–400 ℃ 烘 1–2 小时，烘干后转入 100–150 ℃ 的保温筒随用随取。烘干不是越久越好：烘干过度药皮会开裂、变质，反而降低性能。**领出的焊条超过 4 小时未用完，要退回重新烘干；焊条受潮严重或药皮破损的，直接报废。**

## 6 焊条直径与焊接电流的匹配

选焊条直径要考虑板厚与位置：薄板（≤3 mm）用 2.5 mm 焊条，中板（3–6 mm）用 3.2 mm，厚板用 4–5 mm 并配合坡口。焊接电流则有一个经验基准（回顾《焊条电弧焊原理与设备选用》的公式解析）：

$$
I \approx (30\text{–}50) \times d
$$

式中 $I$ 是焊接电流（A），$d$ 是焊条直径（mm）。对这条式子做三步拆解：

- **第一步，看系数 30–50**：直径每 1 mm 对应 30–50 A。下限用于立焊、仰焊（熔池难控制，要小电流），上限用于平焊、厚板（可加大电流提效率）。
- **第二步，代入验证**：3.2 mm 焊条 → 96–160 A；4 mm 焊条 → 120–200 A。与工艺卡上「平焊 140–160 A」等数值吻合，证明这个经验式是可靠的。
- **第三步，看位置修正**：同样的焊条，立焊、仰焊的电流要比平焊小 10%–20%——熔池在重力下更难控制，小电流让熔池更小、凝固更快。

电流的最终确定还要看**实际试焊**：按经验式粗选后，在废板上焊一小段验成形——熔深够不够、飞溅大不大、焊缝宽窄如何，再微调。经验公式给起点，试焊定终点，两条腿走路才稳。

## 7 小结

- 焊条 = **焊芯 + 药皮**：焊芯导电兼填充，药皮负责保护、稳弧、合金化、成形。
- 焊条型号按 **GB/T 5117** 编成 E + 四位数字：**前两位是强度、后两位是位置与药皮**；牌号 J422/J507 与型号对应。
- 酸性焊条（钛钙型）飞溅小、成形好、交直流两用；**碱性焊条（低氢型）抗裂性好、韧性高**，但烘干要求严。
- 选用五原则：**强度匹配、成分相容、工作条件、焊接位置、施焊条件**。
- 保管与烘干是质量最后一公里：酸性 150–200 ℃、**低氢 350–400 ℃**，吸潮焊条禁用。
- 电流按「直径 × 30–50 A/mm」粗选，立仰焊取小、平焊取大；最终由试焊定案。
- 焊条型号与牌号是两套对应体系：**型号看 GB/T 5117、牌号看厂商**，两者能互相对上。
- **尾缀字母（如 -1）代表冲击韧性档位**，低温结构要认准。
- 焊前目检焊条：**焊芯直、药皮匀、端头整**，偏心、开裂、受潮的焊条挑出来不用。

在下一节，我们将把这根选好的焊条真正握进手里——平焊怎么起弧、怎么运条、怎么收弧，横焊怎么不让熔池下坠，这就是《平焊与横焊操作技术》。
