Repository: xhongduo-tech/xhongduo-tech.github.io

# 徐鸿铎的大模型研究笔记

VitePress技术博客，围绕大模型原理、推理算法与服务系统、训练后训练、评测复现与实践项目组织。源码在source分支，GitHub Actions构建后通过官方Pages artifact流程部署，同时替换main分支的生成文件镜像。站点为 https://xhongduo-tech.github.io/ 。

## 目录

- docs/foundations：模型、概率、张量与训练基础。
- docs/inference：解码、MTP、DSpark、DeepInfer及推理系统地图。
- docs/training：数据、SFT、LoRA、偏好优化与RL路线。
- docs/evaluation：质量、系统指标和复现规范。
- docs/projects：部署、微调、后训练项目任务与后续报告。
- docs/articles：正式博文，只有article且published进入文章索引。
- docs/writing：写作方法与文章模板。
- drafts：未公开草稿。
- docs/.vitepress：配置、主题与内容索引。

## 本地运行

```sh
npm ci
npm run docs:dev
npm run docs:check
npm run docs:build
```

构建输出在docs/.vitepress/dist。数学与Mermaid使用本地构建支持，搜索采用本地索引；不依赖站外搜索账号。

File: docs/posts/skills/welding-techniques/flat-and-horizontal-welding-technique.md
---
title: 平焊与横焊操作技术
date: 2026-08-07
---

# 平焊与横焊操作技术

<div class="epigraph">
<p>九层之台，起于累土；千里之行，始于足下。</p>
<footer>—— 老子（《道德经》第六十四章）</footer>
</div>

<div class="article-byline">
<p>第10级 · 焊工（焊接操作技能与工艺） ｜ 《焊接手册》第2卷 ｜ 2026-08-07</p>
</div>

## 为什么从平焊与横焊操作技术开始

焊接操作的进阶之路，是从「平焊」这一格起步的。平焊时工件水平放置、熔池在重力下自然舒展，是所有位置里最容易控制的；它练的是焊工最基本的三件事——**起弧稳、运条匀、收弧净**。这一关过了，立焊、仰焊才有基础；这一关过不了，后面全是空中楼阁。<span class="marginnote">职业鉴定里，焊条电弧焊的实作考核从「板对接平焊」开始，它也是唯一所有考生都必须先考的位置——不是因为它简单到不重要，而是因为它把「手稳、眼准、心静」这三样基本功一次考全。横焊则是平焊之后的第一道「位置关」：熔池开始受重力威胁，运条要换个思路。</span>这一篇把平焊与横焊的操作拆开讲：怎么起弧、怎么运条、怎么收弧，横焊与平焊差在哪里——掌握了它，第二篇的操作主线才算真正立住。

平焊与横焊还有一个共同点：它们都是「重力友好」或「重力可防」的位置，熔池相对可控，因此最适合用来**建立操作信心与手感基线**。很多老师傅的教学经验是：平横焊练扎实了，焊工对电流、弧长、运条的「手感」就有了参照系，学立焊仰焊时只需在这个参照系上做调整。反过来，平横焊没练好就急着上立仰焊，往往两头都学不好——**基础位置的价值，在于给所有位置提供一套可迁移的手感。**

这篇还隐含着一个「操作与理论」的连接：平横焊的每个手法，都对应前面《焊接工艺参数与层道布局》讲过的参数原理——运条快慢对应焊接速度、摆动宽度对应熔宽、电流大小对应熔深。**操作是参数的「肉身」，参数是操作的「灵魂」**，两边对着读，焊工的理解才完整。

## 1 焊接操作的三大基本功：起弧、运条、收弧

无论平焊横焊，所有位置都逃不开三个动作，先把它立住：

**起弧**：焊条端部轻触工件造成短路，随即迅速拉开到约 2–4 mm 的弧长，电弧被引燃。起弧有两种手法：**划擦法**（像划火柴一样横向划动引弧，起弧容易、但可能划伤工件表面）与**直击法**（垂直下压短路后抬起，起弧快、不划伤表面，但需要手稳）。<span class="marginnote">新手常见的问题是「起弧就灭」——原因是拉开幅度太大、弧长过长；或「起弧就粘」——拉开太慢、短路时间太长，焊条粘在工件上。起弧的要诀是「轻触、快拉、稳收」，这三步练熟了，起弧才算是真会了。</span>焊条粘住时不要硬掰，左右晃动焊条即可脱开。

**运条**：电弧引燃后，焊条要同时做三个方向的运动：**向熔池方向送进**（维持弧长，焊条熔化缩短多少、就送进多少）、**沿焊接方向匀速移动**（决定焊缝的长短与宽窄）、**横向摆动**（控制焊缝宽度、保证两侧熔合）。三种运动的组合，就是运条手法。<span class="marginnote">运条的本质是「三个方向的动作同时、协调」：送进慢了电弧拉长、飞溅变大，送进快了捅进熔池；移动快了焊道窄而高、未熔合，移动慢了烧穿变形。老焊工说的「手腕上的活」，就是这三个动作的自动化。</span>

**收弧**：焊缝收尾处最容易留下**弧坑**——收弧时若直接拉断电弧，熔池来不及填满就凝固，留下一个凹陷，是弧坑裂纹与缩孔的发源地。正确做法是**回焊收弧**：焊条在收尾处回焊一小段（10–15 mm）再断弧，把弧坑填满；或采用**划圈收弧**、**反复断弧收弧**。重要焊缝还常用**收弧板**，把弧坑留在工件之外的引弧板上。**三大基本功里，收弧最容易被新手忽略**——因为它出现在「焊完放松」的那一刻，而这恰恰是最容易留缺陷的时刻。

三大基本功还有一个共同的练习要领：**把每个动作放慢、拆开练**。起弧就练「轻触—快拉—稳收」三步，运条就练「送、移、摆」三向，收弧就练「回焊填坑」。慢动作把模糊的「手感」拆成清晰的「步骤」，快起来才不会乱——**慢练出真功，快是慢练的结果**。

## 2 平焊操作：最舒服也最考验基本功的位置

平焊（代号 1G/1F）时工件水平、焊缝近似水平，熔池受重力作用自然向四周舒展、不易下坠，操作视野也好。但正因为「舒服」，平焊最容易暴露运条与参数的基本功问题。

**平焊的焊条角度**：焊条轴线与焊缝方向约成 65°–80°（焊条略向焊接方向倾斜），这样电弧把熔池推向后方、利于成形；倾斜太小，电弧吹力向后、熔池被吹散，成形难看。<span class="marginnote">焊条角度不是「大概对个方向」就行的参数：倾角决定电弧吹力在焊缝方向上的分量。倾角太大，熔池被吹得前涌、背面成形差；倾角太小，电弧几乎垂直，熔深大但熔宽窄。平焊的 65°–80° 是一个经过大量实践检验的区间，先照做、再体会。</span>

**平焊的运条手法**：板对接平焊常用**直线运条**（不摆动，焊缝窄而深，用于薄板与小坡口）或**直线往复运条**（小幅前后往复，焊缝细而匀，用于薄板）。厚板坡口填充与盖面则用**锯齿形运条**（焊条横向摆动呈锯齿状，两侧稍作停留，保证两侧熔合）与**月牙形运条**（横向摆动呈月牙状，两侧停留更久，熔池更饱满）。摆动幅度与焊缝宽度匹配，一般不超过焊条直径的 3–4 倍。

**平焊的电流与速度**：平焊可选用偏大的电流（效率高、熔深足），但要防止电流过大导致熔池下坠、焊道凸起。焊速要均匀，保持焊缝宽窄一致——「慢而匀」胜过「快而抖」。**平焊的常见问题**：电流过大或焊速过慢 → 熔池下坠、焊瘤；电流过小或焊速过快 → 熔合不良、焊道窄而高；焊条角度不对 → 熔池吹偏、单侧咬边。练平焊的正确姿势：先在废板上按参数焊直道，用眼睛看焊道宽窄是否均匀、两侧是否圆滑过渡，再逐步加宽到摆动脉动。

平焊还有一种特殊的焊缝类型——**平角焊（角焊缝）**：两板成 T 形或搭接，焊缝沿角部布置。平角焊的焊条对准角部，与水平板成约 45°，让电弧同时熔化两板；**焊脚尺寸**（焊缝宽度）是验收关键，靠电流与运条控制。平角焊是钢结构里最常见的焊缝，它的焊脚控制是焊工的基本功之一——角焊缝焊脚过大浪费焊材、变形大，过小强度不足，靠「电流 + 运条宽度」调出来。

## 3 横焊操作：第一次与重力对抗

横焊（2G/2F）的工件仍水平，但焊缝沿水平方向布置——熔池不再「躺在」工件上，而是受重力要往下淌。这是焊工第一次真正与重力对抗，运条思路要整个换掉。

**横焊的焊条角度**：焊条轴线除与焊缝方向成约 70°–80° 的倾角外，还要**向上倾斜 5°–10°**——让电弧略指向上侧板，把熔池「托」在上方母材上，抵消下坠趋势。下坡侧（下方板）承受大部分熔池，是横焊成形的关键。<span class="marginnote">横焊的「向上倾斜」是最容易被人忽略的一度：角度不对，熔池整体下淌，下侧出现焊瘤、上侧出现咬边。老师傅常说横焊「上少下多」——电弧多照顾上侧板，熔池自然被托住。</span>

**横焊的运条手法**：以**直线往复运条**与**斜锯齿形运条**为主。斜锯齿形运条时，焊条在上下侧之间往复摆动，下侧（坡口下缘）停留时间稍长、上侧稍短，让熔池沿下板铺开又不过度下坠。对坡口较大的横焊，常采用**多层多道**：每层分几道焊，每道都有自己略向上倾的角度，逐道搭接盖面。

**横焊的电流**：比平焊小 10%–15%，让熔池更小、凝固更快、下坠趋势更弱。电流过大，熔池像水一样往下淌，焊道根本立不住。**横焊的常见问题**：**咬边**（熔池下端母材被熔掉而未填满，多因上侧停留不足或电流大）与**焊瘤/下坠**（熔池过多往下淌）。对策就是「角度上倾 + 电流偏小 + 上侧多停」三招。横焊练好了，对接、角接都能应付——它是平焊到立焊之间的必经台阶。

横焊还有一种常见情况值得单独说：**角焊缝横焊**（如 T 形接头横焊）。此时熔池除了下淌，还要在角部成形，焊条角度要兼顾两板——焊枪对准角部，让电弧同时熔化两板，熔池沿角部铺开。角焊缝横焊的焊脚尺寸控制，与平焊角焊缝一样靠电流与摆动，但下坠风险更大，电流要再小一档。

横焊的层道布置也与平焊不同：坡口较大的横焊常用**多层多道**，每道都窄而匀，靠逐道搭接把坡口填满。这是因为横焊的熔池下坠趋势强，单道太宽就托不住——**「位置越难、道越窄、道越多」的规律，从横焊开始显现**。

## 4 平焊与横焊的参数与手法对照

把两个位置的操作要点收成一张对照表，方便对比记忆（本主题以操作为主，故以对照表呈现核心信息）：

| 对比维度 | 平焊 | 横焊 |
| --- | --- | --- |
| 焊缝方向 | 近似水平，熔池自由舒展 | 水平，熔池受重力下淌 |
| 焊条倾角 | 与焊缝成 65°–80° | 与焊缝成 70°–80°，再向上倾 5°–10° |
| 电流 | 可偏大（效率优先） | 比平焊小 10%–15% |
| 主要运条 | 直线、锯齿、月牙 | 直线往复、斜锯齿、多层多道 |
| 主要缺陷 | 焊瘤、熔合不良 | 咬边、下坠、焊瘤 |
| 掌握顺序 | 第一个学 | 第二个学 |

**读表的方法是把「位置」翻译成「力」**：平焊里重力帮焊工（熔池自然铺开），横焊里重力跟焊工作对（熔池要往下淌）——所以横焊的一切调整（角度上倾、电流减小、上侧多停）都在对抗重力。理解了这个「力」的差别，两个位置就不再是两套死记的参数，而是同一套逻辑的两个变体。

这张表还有一个实用价值：**它是一条「位置难度阶梯」的起点**——平焊最容易、横焊次之，往后的立焊、仰焊逐级更难。每个位置相对前一个位置，只是「对抗重力的力度」加了一档：平焊不抗、横焊侧抗、立焊上抗、仰焊全靠托。**沿着这条阶梯练，每个位置的调整方向都是可推导的，而不是孤立的。**

顺着这条「力」的阶梯往下推，还能得出每个位置的参数口诀：平焊「电流大、弧长稳」，横焊「电流小、角度上倾」，立焊「电流更小、两侧多停」，仰焊「电流最小、窄道快焊」。**先记住阶梯，再记住每级的调整**——位置参数就不再是零散的数字，而是一条连贯的逻辑。

## 5 平横焊的练习路径与质量检查

实操技术的进步靠练，但练要有章法，否则只是重复错误。一条经过验证的练习路径：

**第一步，空手找感觉**：不引弧，握焊钳做运条动作，体会手腕三个方向的协调——这一步最便宜，也最容易被跳过。**第二步，废板焊直道**：按参数在废板上焊一条不摆动的直道，只看一件事——焊道宽窄是否均匀；不均匀就停下来想：是移动不匀，还是送进不稳。**第三步，加摆动**：直道稳定后，加锯齿/月牙摆动，检查两侧熔合与边缘整齐。**第四步，按质量检查收口**：焊完后清渣，看焊缝表面鳞片是否均匀、余高是否适中（一般 0–3 mm）、有无咬边气孔；不合格就分析原因、重焊。<span class="marginnote">职业鉴定的评分表是一面镜子：余高、宽窄、咬边、成形、背面成形逐项打分。练习时拿这张表对照自己，比自我感觉可靠得多——「合格」不是感觉出来的，是量出来的。</span>

**检查的重点**：焊缝表面应是连续均匀的鱼鳞纹，余高适中（约 0–3 mm，宽深比约 1–1.3），两侧与母材圆滑过渡、无咬边，收弧处无弧坑。横焊还要检查下侧有无下坠、上侧有无咬边。**练到「焊完基本不用返修」，平焊横焊这一关才算真过。**

练习中还有一个「自我录音」的好办法：把每次焊完的焊缝拍照或打分记录，隔一周再回头看——你会发现自己过去的错误有多明显。**把练习变成「有记录的迭代」**，比闷头焊一百道进步快得多，因为每次都能从上次的错误里出发。

练习时还有几件「装备级」的注意事项：**面罩要戴好**（防弧光，焊条电弧焊的弧光很强，一次裸眼直视就可能电光性眼炎）、**清渣要戴防护眼镜**（敲渣时碎渣飞溅伤眼）、**衣服领口袖口要扣紧**（熔渣落进衣服烫伤）。安全不是练习的干扰项，而是练习的前提——受伤一次，练习就中断了。

另一个练习心态：**不追求「一道就合格」，追求「每次都有明确改进」**。焊条电弧焊的进步是「退两步进三步」的——今天焊缝歪了，知道是角度问题；明天直了但咬边，知道是停留不够。把每次的错误当成「数据点」，错误就变成了进步的地图。

## 6 实操中常见的判断与纠错

平横焊实操中，有几组「看焊缝反推问题」的快速判断，值得单独列出：

**焊道宽窄不匀** → 移动速度不匀：快的地方窄、慢的地方宽。纠正：练匀速，心里默数节拍。**焊道单侧咬边** → 焊条角度偏向另一侧。纠正：角度摆正，让电弧对称作用于两侧。**焊道中央凸起、两侧熔合差** → 摆动不到位、两侧停留不足。纠正：锯齿运条两侧多停。**焊道宽而扁、熔深浅** → 电压偏高（弧长过长）或电流偏小。纠正：压弧、调电流。<span class="marginnote">「看焊缝找原因」是焊工最实用的诊断技能：<strong>焊缝是参数与手法的「体检报告」</strong>——宽窄、高低、边缘、鳞片，每一项都在告诉你哪里出了问题。会读这份报告，调参就不靠猜。</span>

这些判断的共同前提，是**一次只改一个变量**：同时改角度又改电流又改速度，出了问题不知道是谁的错。先判断「最可能的原因」，只改它，再焊再看——**「改一个、焊一段、验一次」的闭环，是实操进步的最短路径。**

再补一组「电流大小的听声判断」：电流偏大时电弧声音尖锐、飞溅大、焊道宽而下坠；电流偏小时电弧发黏、焊条熔化慢、焊道窄而高；电流合适时电弧声音清脆均匀。**把耳朵也用上，就多了一个不用摘面罩的检测仪表**——老焊工「听声辨参数」就是这么练出来的。

最后提醒「余高的控制」：平横焊的余高一般要求 0–3 mm，过高（>3 mm）说明填充过多或焊速过慢，过低（塌陷）说明填充不足或电流偏大。余高是焊缝的「身材」，过高过低都影响受力与外观——**焊工对余高的敏感，是质量意识的第一课**。

## 7 小结

- 焊接操作三大基本功：**起弧**（轻触、快拉、稳收）、**运条**（送进、移动、摆动三向协调）、**收弧**（回焊填坑防弧坑）。
- 平焊是**最舒服也最考验基本功**的位置：焊条与焊缝成 65°–80°，电流可偏大，直线/锯齿/月牙运条。
- 横焊第一次与重力对抗：焊条**再向上倾 5°–10°**、电流小 10%–15%、斜锯齿运条、上侧多停。
- 横焊的常见缺陷是**咬边与下坠**，对策是「角度上倾 + 电流偏小 + 上侧多停」。
- 位置差异的钥匙在「**力**」：平焊重力帮忙，横焊重力作对——所有调整都在对抗重力。
- 练习路径：空手找感觉 → 废板焊直道 → 加摆动 → 按评分表检查收口。
- **看焊缝反推问题**：宽窄、高低、边缘都是体检报告；一次只改一个变量。
- 横焊角焊缝与多层多道：**位置越难、道越窄、道越多**。
- 练习心态：不追求一道合格，追求每次有明确改进；**听声辨参数**是免费的检测仪表。

在下一节，我们将挑战更难的立焊与仰焊——熔池要在重力威胁下「挂」在焊缝上，这就是《立焊与仰焊操作技术》。

File: docs/posts/skills/welding-techniques/flux-cored-wire-co2-welding.md
---
title: 药芯焊丝CO₂焊特点与应用
date: 2026-08-07
---

# 药芯焊丝CO₂焊特点与应用

<div class="epigraph">
<p>青出于蓝，而青于蓝。</p>
<footer>—— 荀子（《荀子·劝学》）</footer>
</div>

<div class="article-byline">
<p>第10级 · 焊工（焊接操作技能与工艺） ｜ 《焊接手册》第2卷 ｜ 2026-08-07</p>
</div>

## 为什么从药芯焊丝CO₂焊特点与应用开始

CO₂焊的实心焊丝「效率高但飞溅大」，焊条电弧焊的焊条「保护全靠药皮」——如果把两者的优点叠起来：既像焊丝一样连续送进、又像焊条一样带药皮造渣保护，会是怎样的焊接方法？答案就是**药芯焊丝**。<span class="marginnote">药芯焊丝是「焊条与实心焊丝的孩子」：它是一根空心的焊丝，管芯里填充了药粉——这些药粉像焊条药皮一样提供造渣、稳弧、合金化功能，但焊丝本身又能像实心焊丝一样连续送进。<strong>药芯焊丝把「保护」和「连续送进」这两个本难兼得的优点凑到了一起。</strong></span>这一篇把药芯焊丝 CO₂焊的原理、分类、特点与应用讲透——它是 CO₂焊组里「升级版」的选手，理解它，CO₂焊的方法谱系才算完整。

## 1 药芯焊丝的结构与原理

**药芯焊丝（flux-cored wire）**：用薄钢带卷成管状，在管芯中填充药粉（造渣剂、稳弧剂、合金元素等），拉制成带芯的焊丝。焊接时，焊丝熔化后管芯中的药粉同步熔化，形成**熔渣**覆盖在熔池表面，实现「渣 + 气」双重保护。

原理与实心焊丝的差别在于**药芯带来了「渣」**：实心焊丝只有气体保护（靠 CO₂ 气氛隔绝空气），药芯焊丝则像焊条一样在熔池表面造一层渣。<span class="marginnote">「渣 + 气」双重保护是药芯焊丝的核心优势：气体保护挡空气，熔渣包住熔池进一步隔绝并细化冶金反应。有渣的方法飞溅自然小、成形自然好——<strong>药芯焊丝把「焊条的好成形」和「焊丝的高效率」结合了起来</strong>。</span>这层渣还能起到**稳弧**与**冶金调节**作用，使电弧更柔和、熔滴过渡更细密——这就是药芯焊丝飞溅小的原因之一（回顾《CO₂焊飞溅控制与缺陷防治》的 CO 爆炸飞溅机理）。<span class="marginnote">药芯焊丝的原理可以概括为「<strong>把焊条的药皮卷进焊丝里</strong>」：焊条靠药皮造渣，药芯焊丝把药粉填进空心焊丝——一个是「包在外面」，一个是「藏在里面」，殊途同归地实现了「渣 + 气」保护。理解这个类比，药芯焊丝的一切特点（有渣、成形好、飞溅小）都顺理成章。</span>

## 2 药芯焊丝的分类

药芯焊丝按不同维度分类，现场最关心的是**有无外加气体**与**渣系**：

**按是否需要外加保护气**：**气保护型（药芯）**——需要 CO₂ 或 Ar+CO₂ 混合气保护，是最常用的一类；**自保护型（药芯）**——药芯里的造气剂自己形成保护气，**不需要外加气体**，适合野外作业与现场修补。<span class="marginnote">自保护药芯焊丝是「野外神器」：它自带造气剂，风再大也不怕保护失效（气保焊最怕风），特别适合建筑工地、野外安装这类没法搭防风棚的场合——代价是烟尘大、焊缝成形不如气保护型。</span>

**按渣系**：分**钛型（酸性渣）**与**碱性渣**两类。钛型药芯焊丝飞溅小、成形好、全位置性能好，是车间主力；碱性渣药芯焊丝抗裂性好、韧性高，用于重要结构。**按焊丝直径**：1.2 mm、1.6 mm 常用，与实心焊丝类似。

分类的维度之间还可以组合理解：**「自保护型」常常也是「碱性渣」**——自保护要靠药芯里的造气剂与脱氧剂，碱性渣系更常见；气保护型则钛型、碱性都有。**看型号就能同时读出「要不要气、什么渣系」**，选型时先读型号、再对用途，是药芯焊丝选型的入门路径。

## 3 药芯焊丝 CO₂焊的特点

把药芯焊丝与实心焊丝对比，它的特点集中在一张表上（本主题以工艺特点为主，故以对比表呈现核心信息）：

| 对比维度 | 实心焊丝 CO₂焊 | 药芯焊丝 CO₂焊 |
| --- | --- | --- |
| 保护方式 | 仅气体保护 | 渣 + 气双重保护 |
| 飞溅 | 较大 | 明显小 |
| 焊缝成形 | 一般 | 好、表面光洁 |
| 熔敷效率 | 高 | 更高（药芯含金属粉） |
| 电流密度 | 大 | 大，熔深大 |
| 抗风性 | 差（怕风） | 气保型仍怕风，自保护型不怕 |
| 焊丝成本 | 低 | 较高 |
| 典型用途 | 一般碳钢结构 | 重要结构、全位置、厚板 |

**读表的关键是「渣带来了什么」**：药芯焊丝多出的这层渣，换来了**飞溅小、成形好、熔敷快、抗裂好**——代价是**焊丝贵、烟尘大、清渣多**。<span class="marginnote">「贵有贵的道理」：药芯焊丝单价比实心焊丝高，但飞溅小省了清理、熔敷快省了时间、成形好省了打磨——<strong>算总账未必更贵</strong>。车间选实心还是药芯，往往不是比单价，而是比「综合成本 + 质量要求」。</span>药芯焊丝因此常用于：重要结构的高质量焊缝、立焊仰焊等全位置（钛型药芯全位置性能好）、厚板深熔、以及要求成形美观的外露焊缝。<span class="marginnote">「渣带来了什么」还可以反过来说「渣带走了什么」：药芯焊丝把「焊条的成形能力」带进了「焊丝的效率」里，代价是「清渣」这道工序——<strong>有渣 = 要清渣，这是药芯焊丝与实心焊丝操作上最大的区别</strong>，也是新手最容易忽略的一点。</span>

## 4 药芯焊丝 CO₂焊的操作要点

药芯焊丝的操作与实心焊丝大体相同（持枪、运枪、收弧），但有几个药芯特有的注意点：

**参数选择**：药芯焊丝的电流密度大、熔深大，同样板厚下电流可比实心焊丝略小；电压要与电流匹配，飞溅控制更敏感。**伸出长度**仍按 10–15 倍直径，但药芯焊丝对伸出更敏感——伸出过长，药芯先熔化、熔渣跑前面，保护变差。**清渣**：药芯焊丝有渣，**每道焊完要清渣**再焊下一道（回顾《CO₂焊飞溅控制与缺陷防治》的层间清渣），否则夹渣。<span class="marginnote">药芯焊丝的「渣」是新手最容易忽略的：实心焊丝焊完只有薄薄一层飞溅，药芯焊丝焊完有一层明显的熔渣——<strong>不清渣就焊下一道，等于把渣埋进焊缝，就是夹渣缺陷</strong>。用敲渣锤清渣，和焊条电弧焊一样。</span>

**全位置操作**：钛型药芯焊丝的全位置性能好（渣的凝固温度合适、能托住熔池），立焊、仰焊反而比实心焊丝好操作——这是药芯焊丝「全位置主力」名号的由来。**收弧**：同样要防弧坑，用衰减或回焊填坑。

**自保护药芯焊丝的操作差异**：不用外加气体，焊枪上也没有气嘴，操作更轻便；但自保护焊丝的烟尘更大、飞溅也相对多，且对风速更敏感（风大会吹散自产的保护气）。野外作业用它图「方便」，但该戴的口罩、防护一点不能省——**「自保护」保护的是焊缝，不是焊工**。

## 5 药芯焊丝的选用与质量

选药芯焊丝，看三件事：**① 保护方式**（室内有气可用气保型，野外选自保护型）；**② 渣系**（一般结构选钛型，重要抗裂结构选碱性渣）；**③ 强度与成分**（与母材匹配，如焊 Q355 选 50 级药芯焊丝）。<span class="marginnote">药芯焊丝的型号有一套自己的编码（如 E501T-1：E 表示焊丝、50 表示强度 ≥ 490 MPa、1 表示全位置、T 表示药芯、-1 表示 CO₂ 保护），与焊条型号的读法一脉相承——<strong>会读焊条型号，药芯焊丝型号也能半猜半推地读懂</strong>。</span>

**药芯焊丝的保管**：药芯里的药粉吸潮后同样会影响质量（气孔、飞溅增大），焊丝要用原包装密封存放、用前检查有无生锈与药粉外露，受潮严重的报废。**质量检验**：药芯焊丝焊缝的检验与实心焊丝相同（外观 + 无损检测），只是外观检验要多一步「清渣后看成形」——清渣前的焊缝表面被渣盖着，看不出真实成形，清完渣才算「真面目」。

**药芯焊丝的性价比账**：单价比实心焊丝高，但飞溅小省了清理、成形好省了打磨、熔敷快省了工时——算总账未必更贵。**选实心还是药芯，不是比单价，而是比「综合成本 + 质量要求」**：质量要求高、位置难、工时值钱，药芯划算；成本敏感、工况简单，实心更省。

## 6 药芯焊丝 CO₂焊的缺陷与防治

药芯焊丝的缺陷谱与实心焊丝大体相同（气孔、夹渣、未熔合、裂纹），但有几处方法特色值得单独说：

**气孔**：药芯焊丝的气孔多与**药粉受潮**、母材含碳偏高、保护气不足相关。药芯里的药粉一旦吸潮，水分在电弧里分解出氢，冷却时形成氢气孔——所以药芯焊丝的防潮与实心焊丝一样重要，开封后要尽快用完或密封保存。<span class="marginnote">药芯焊丝吸潮的迹象与焊条类似：焊时飞溅增大、电弧不稳、焊缝气孔增多——<strong>看到这些「信号」，先查焊丝有没有受潮</strong>。药芯焊丝用原包装密封存放、随用随取，是防气孔的第一道闸门。</span>

**夹渣**：药芯焊丝有渣，层间清渣不净就是夹渣——这几乎是药芯焊丝「自带」的缺陷风险（实心焊丝没有这层渣）。对策是「**焊一道、清一道**」，用敲渣锤清净再焊下一道。

**未熔合与咬边**：与实心焊丝类似，多与参数失配、摆动不到位相关；对策是电流到位、两侧多停。**裂纹**：药芯焊丝焊缝含氢量低（药芯的冶金作用），冷裂风险相对小，但厚板、高强钢同样要预热、控层温。

把药芯焊丝与实心焊丝、焊条电弧焊的缺陷谱收成一张对比表（本主题以工艺特点为主，故以对比表呈现核心信息）：

| 缺陷类型 | 实心焊丝 CO₂焊 | 药芯焊丝 CO₂焊 | 焊条电弧焊 |
| --- | --- | --- | --- |
| 夹渣 | 无（无渣） | 有（需清渣） | 有 |
| 飞溅粘附 | 多 | 少 | 中 |
| CO 气孔 | 有（脱氧不足） | 少（药芯脱氧好） | 少 |
| 药粉受潮气孔 | 无 | 有（防潮关键） | 无（药皮受潮同理） |
| 冷裂倾向 | 中 | 较低（含氢低） | 低氢焊条较低 |

## 7 药芯焊丝的应用选型实战

药芯焊丝「什么时候该用、什么时候慎用」，直接决定选型是否正确：

**该用的场合**：重要结构的高质量焊缝（碱性渣药芯抗裂好）、立焊仰焊等全位置（钛型药芯成形好、熔池易控制）、厚板深熔（电流密度大）、外露美观焊缝（成形光洁、飞溅少）。<span class="marginnote">选型的核心是「<strong>把药芯焊丝的长处用在刀刃上</strong>」：它的长处是成形、全位置、抗裂、熔敷效率，那就用在「质量要求高、位置难、焊缝长」的地方；它的短处是贵、烟尘、需清渣，那就避开「成本敏感、密闭空间、短焊缝」的地方。</span>

**慎用的场合**：烟尘要求严格的密闭空间（药芯焊丝烟尘大）、成本敏感的薄板短焊缝（单价高）、对清渣工序不适应的小型车间。**选型实战的四步法**：先定母材（碳钢 / 低合金钢）、再定位置（全位置选钛型）、再定强度（与母材匹配）、最后定保护（室内气保型 / 野外自保护型）。

**车间里一个常见的组合**：「实心焊丝打底、药芯焊丝填充盖面」——打底要看清熔池、控制根部，用实心焊丝；填充盖面要效率与成形，用药芯焊丝。**各取所长的组合打法，是药芯焊丝应用的高级形态。**

## 8 药芯焊丝操作中的常见误区

药芯焊丝操作有四个常见误区，值得提前避开：

**误区一：把药芯焊丝当实心焊丝，忽略清渣**——药芯焊丝有渣，不清就埋渣成夹渣；实心焊丝的「焊完就下一道」习惯要改。**误区二：忽略药芯焊丝的防潮**——药芯吸潮比实心焊丝更隐蔽（看不见锈，但气孔照样来），密封存放、随用随取。

**误区三：用实心焊丝的参数直接焊药芯**——药芯焊丝电流密度大、熔深大，同板厚电流要略小；伸出长度对药芯更敏感，过长则药芯先熔、熔渣跑前面。**误区四：把药芯焊丝当「万能焊丝」**——它不能焊铝、钛等活泼金属（活性气体 + 氧化性），也不能替代氩弧焊做根部打底（要看清熔池时实心焊丝更合适）。<span class="marginnote">避开的共同原则是「<strong>先弄清药芯焊丝和实心焊丝的差别，再决定怎么用它</strong>」：差别在「有渣、防潮、参数敏感」，操作就从这三处入手调整——理解差别，误区自然避开。</span>

## 9 小结

- 药芯焊丝 = **空心焊丝 + 管内药粉**，实现「渣 + 气」双重保护。
- 分**气保护型**与**自保护型**：自保护型不需要外加气体，适合野外作业。
- 药芯焊丝的特点：**飞溅小、成形好、熔敷快、抗裂好**，代价是**贵、烟尘大、需清渣**。
- 操作要点：参数与实心相近但更敏感，**每道清渣**防夹渣，全位置性能好。
- 选用看**保护方式、渣系、强度与成分**三件事；型号编码与焊条型号一脉相承。
- 药芯焊丝把「焊条的好成形」与「焊丝的高效率」结合，是 CO₂焊的「升级版」。
- 应用组合打法：「**实心打底、药芯填充盖面**」，各取所长是高级形态。

在下一节，我们将处理 CO₂焊最著名的痛点——飞溅与缺陷，这就是《CO₂焊飞溅控制与缺陷防治》。

File: docs/posts/skills/welding-techniques/gtaw-parameters-and-quality-control.md
---
title: 氩弧焊工艺参数与质量控制
date: 2026-08-07
---

# 氩弧焊工艺参数与质量控制

<div class="epigraph">
<p>不以规矩，不能成方圆。</p>
<footer>—— 孟子（《孟子·离娄上》）</footer>
</div>

<div class="article-byline">
<p>第10级 · 焊工（焊接操作技能与工艺） ｜ 《焊接手册》第2卷 ｜ 2026-08-07</p>
</div>

## 为什么从氩弧焊工艺参数与质量控制开始

氩弧焊的质量上限很高，但**「高上限」不等于「高质量」**——参数匹配不当、环境风吹保护、层温失控，焊缝照样气孔、氧化、夹钨。前面几节讲了原理、选材、操作，这一节把这些收拢成**参数系统与质量体系**：每一个参数管什么、如何匹配、如何控制质量，让「手感」变成「有据可依的工艺」。<span class="marginnote">氩弧焊被称为「最讲究工艺纪律的焊接方法」：它不像焊条电弧焊那样有药皮兜底，气体保护一旦失效就立刻反映在焊缝颜色上；也不像 CO₂焊那样能靠焊机自动调节。<strong>氩弧焊的质量，是焊工在每一个参数上「抠」出来的。</strong></span>这一节也是 GTAW 组的收尾，把它与《焊接工艺参数与层道布局》对照读，两种方法的参数思维就都能建立。

## 1 氩弧焊的主要工艺参数

氩弧焊的参数比焊条电弧焊多出一批「气、极、丝」的旋钮，各管一个维度：

**焊接电流 $I$**：决定熔深、熔化量与热量。电流大，熔池深、热输入大；电流小则反之。脉冲焊还要设**峰值电流、基值电流、脉冲频率、占空比**四个量（回顾《钨极氩弧焊原理与设备组成》）。**电弧电压 $U$（弧长）**：氩弧焊的电压主要由弧长决定——弧长越长电压越高、电弧越宽；氩弧焊强调**短弧**，弧长一般控制在钨极直径的 0.5–1 倍。<span class="marginnote">氩弧焊的弧长为什么必须短？除了电弧稳定，还有<strong>保护因素</strong>：弧长长，电弧暴露面积大、氩气保护罩被拉长变稀，空气更容易卷入。短弧 = 电弧集中 + 保护严密，一举两得。</span>**焊接速度 $v$**：决定热输入与焊缝截面，与电流、送丝共同决定熔池大小。**钨极直径与伸出长度**、**喷嘴直径与氩气流量**：决定保护效果。**焊丝直径与送丝速度**：决定填充量，是熔池「进料」的阀门。

这套参数的特色是**「多而独立」**：电流管热量、送丝管填充、气流管保护，三者相对独立、又可互相牵制——调参数时「一次只动一个」的纪律，在氩弧焊上尤其重要。

与焊条电弧焊相比，氩弧焊多出两组「慢变量」：**气体参数**（流量、纯度、延时）与**钨极参数**（直径、形状、伸出长度）。它们不像电流那样随手可调，一旦设错要停机处理——所以**氩弧焊的「开机检查」比焊条电弧焊多两步**：查气路、查钨极，这两步做完才谈电流。

## 2 公式解析：氩弧焊的热输入

氩弧焊的热输入公式与焊条电弧焊相同，但热效率不同：

$$
Q = \eta \cdot \frac{U I}{v}
$$

式中 $Q$ 是热输入（kJ/mm），$U$ 是电弧电压（V），$I$ 是焊接电流（A），$v$ 是焊接速度（mm/s），$\eta$ 是热效率。对这条式子做三步拆解：

- **第一步，看效率 $\eta$ 的差异**：氩弧焊的热效率约 **0.6–0.7**，明显低于焊条电弧焊（0.7–0.8）——因为钨极本身要吸收一部分热、保护气流还会带走热量。**同样的电参数，氩弧焊输入工件的热量比焊条电弧焊少**，这也是为什么焊同样厚度的板，氩弧焊的电流往往要更大。
- **第二步，看 $\frac{U I}{v}$ 的结构**：与焊条电弧焊完全相同——电流电压定功率，速度定分摊。氩弧焊焊不锈钢要「小电流快焊」压热输入，焊铝要「大电流」补散热，都是通过这三项调节。
- **第三步，落到材料**：焊 304 不锈钢打底，$I = 90\text{ A}$、$U = 12\text{ V}$、$v = 2\text{ mm/s}$、$\eta = 0.65$，则 $Q = 0.65 \times \frac{12 \times 90}{2} \approx 351\text{ J/mm}$——这个量级对薄壁管打底是合适的；换成厚铝件，同样公式会把 $I$ 提到 200 A 以上，热输入翻几倍。

**热输入是氩弧焊参数控制的核心枢纽**：焊不锈钢怕热（敏化、热裂）要压热输入，焊铝导热快要补热输入，焊薄板怕烧穿要限热输入——同一个公式，三种材料的三种用法。

## 3 参数的匹配与试焊调整

氩弧焊的参数不是孤立的，核心匹配关系有三组：

**电流—焊速—送丝**：熔池大小由电流与焊速决定，填充量由送丝速度决定。理想状态是「**熔化量 = 填充量**」——送丝太快，熔池「吃不下」堆成球；送丝太慢，熔池空烧、塌陷或烧穿。**匹配的验收标准是熔池稳定、焊缝余高均匀（一般 0–2 mm）。**<span class="marginnote">判断送丝是否匹配有个简单信号：<strong>焊缝表面鳞片均匀、余高一致，说明「进料」跟上了「熔化」；出现周期性凸起或凹陷，就是送丝节奏与热量的失配。</strong>氩弧焊的「手感」，很大程度就是对这三者平衡的敏感。</span>**电流—钨极—流量**：电流定钨极直径，钨极定喷嘴与流量（回顾《钨极、焊丝与保护气体选用》），三者一条链。**弧长—电流—焊速**：短弧配合适当电流与速度，才能既焊透又不烧穿。

**试焊是参数确定的终点**：在废板上按预估参数焊一小段，验三项——熔池形态（活泼而不沸腾）、焊缝成形（宽窄均匀、余高合适）、颜色（银白或淡黄），有一项不过就只调一个参数再试。**氩弧焊的「调参循环」比焊条电弧焊更频繁，因为它的容错窗口更窄。**

氩弧焊还有一个「细调」的独有旋钮——**脉冲参数**：在恒流基础上打开脉冲，峰值电流管熔深、基值电流管维持、频率管节律（回顾《钨极氩弧焊原理与设备组成》）。脉冲让氩弧焊的「精细」再上一档，薄板、全位置与热敏感材料尤其受益——**参数越细，越要先理解再动手。**

## 4 氩弧焊的质量控制体系

氩弧焊的质量控制，分焊前、焊中、焊后三段，环环相扣：

**焊前控制**：母材牌号与焊材匹配、坡口与清理合格、钨极磨削正确、气体纯度高、**环境无风**——氩弧焊对风极其敏感，风速超过约 2 m/s 就需要挡风，野外焊接要搭防风棚。<span class="marginnote">风是氩弧焊的隐形杀手：一阵风就能把保护气罩吹散，焊缝当场氧化发灰。所以车间里焊氩弧焊要关风扇、挡风帘，野外要搭防风棚——<strong>氩弧焊对「风」的敏感，是它区别于焊条电弧焊的一大特征。</strong></span>**焊中控制**：参数稳定、层温受控（不锈钢 ≤150 ℃）、送丝节奏均匀、随时观察熔池与颜色。**焊后控制**：外观检查（成形、颜色、咬边）、尺寸检查（余高、焊脚）、无损检测（按级别要求）。

**焊前控制**里最容易忽略的是**环境温湿度**：低温环境钨极与焊件易结露，湿气混进保护气就成气孔；湿度大时要用预热或延后施焊。**「看天干活」在氩弧焊里不是玄学，而是对湿度与风的工程管理。**

**质量记录**是控制体系的最后一环：焊工代号、焊材批次、参数、层温、检测结果都要记录在案，让每道焊缝**可追溯**。氩弧焊常用于重要结构，可追溯性不是流程形式，而是责任链条。

氩弧焊的**工艺评定（WPS/PQR）**尤其严格：因为它的参数旋钮多（电流、弧长、流量、送丝、钨极、层温都是变量），任何一项超出评定范围都要重新评定。评定时要焊试件、做力学与无损检测，把「这套参数能焊出合格接头」用证据固定下来。**焊工在现场按 WPS 操作，不是在遵守一纸文件，而是在复现一次已经验证过的成功。**

## 5 常见质量问题的控制要点

氩弧焊的质量问题，多数能从前面的参数与保护找到根因，收成一张对照表：

| 质量问题 | 主要原因 | 控制要点 |
| --- | --- | --- |
| 焊缝氧化（发灰黑） | 保护失效、有风 | 防风、查气路、加大流量 |
| 气孔 | 清理不净、焊丝脏、气体纯度差 | 焊前清理、擦丝、换高纯氩 |
| 夹钨 | 钨极碰熔池、电流过大 | 控距离、减电流、重磨钨极 |
| 烧穿（薄板） | 电流大、焊速慢 | 减电流、快焊、脉冲 |
| 未焊透 | 电流小、坡口不当 | 调电流、修坡口 |
| 热裂纹（不锈钢） | 热输入大、拘束大 | 压热输入、控成形 |
| 变形过大 | 热输入大、顺序不当 | 控热、反变形、合理顺序 |

**读表的方法是「先看颜色与成形，再查参数与保护」**：颜色是保护的风向标，成形是参数的风向标，两者一起看，问题基本能定位。<span class="marginnote">把这张表与《焊条电弧焊常见缺陷与防治》的缺陷表对照，会发现两类方法的缺陷谱高度重叠，但<strong>氩弧焊独有「夹钨」与「氧化」</strong>，焊条电弧焊独有「夹渣」——方法不同，缺陷的「名片」也跟着变。</span>

## 6 自动氩弧焊与质量一致性

手工氩弧焊的质量高度依赖人的状态，而自动化把「人的不稳定」交给机器——**自动氩弧焊（热丝氩弧焊、轨道焊）是质量一致性的终极手段**。

**轨道氩弧焊（orbital GTAW）**是管道焊接自动化的代表：焊枪沿管子轨道匀速旋转，电流、送丝、摆动全部由控制系统按程序执行，焊接参数全程一致，焊缝质量与位置无关。**热丝氩弧焊**则在焊丝中通入预热电流，让焊丝带着温度进入熔池，把氩弧焊的熔敷速度提高数倍，弥补手工氩弧焊效率低的短板。<span class="marginnote">半导体、医药、核电行业的高纯管道几乎全部用轨道氩弧焊——因为自动焊的<strong>可重复性</strong>是手工焊给不了的：同一参数焊 100 个口，焊缝几乎一模一样。而手工氩弧焊哪怕同一焊工，上午与下午的状态都会有差异。</span>对焊工来说，自动化的意义有两面：**一方面取代了重复性手工活，另一方面操作者必须更懂参数与程序**——设定、调试、监控自动焊设备，是新一代焊工的必修课。

## 7 氩弧焊的质量定位

把氩弧焊放到整个焊接方法谱系里看质量定位：

| 对比维度 | 焊条电弧焊 | 氩弧焊 | CO₂气体保护焊 |
| --- | --- | --- | --- |
| 焊缝质量 | 中上 | 最高 | 中上 |
| 飞溅/渣 | 有渣有飞溅 | 无渣、基本无飞溅 | 飞溅较大 |
| 效率 | 低 | 最低 | 高 |
| 适用金属 | 碳钢为主 | 几乎所有金属 | 碳钢、低合金钢 |
| 成本 | 低 | 较高 | 低 |

（本主题为参数与质量体系，核心信息集中在对照表，故以表格替代公式解析。）

氩弧焊的定位是**「用最低的效率换最高的质量」**——凡是质量要求最高的根部、薄壁、活泼金属，它都是不可替代的选择；而效率要求高的长直焊缝，则交给 CO₂焊与埋弧焊。**焊工掌握三门方法后，真正的功夫是「按需选方法」**——这是下一组 CO₂焊的内容，也是全部实操的收束。

工程上最常用的是**组合打法**：管道氩弧焊打底（保证根部质量）+ 焊条电弧焊或 CO₂焊填充盖面（保证效率）、薄壁件全氩弧焊、厚板结构 CO₂焊配氩弧焊补焊——**「好钢用在刀刃上」在焊接里，就是把氩弧焊用在根部与关键点上。**

## 8 小结

- 氩弧焊参数**多而独立**：电流管热量、送丝管填充、气流管保护，调参「一次只动一个」。
- 热输入公式 $Q = \eta \cdot \frac{U I}{v}$，氩弧焊 $\eta \approx 0.6\text{–}0.7$

File: docs/posts/skills/welding-techniques/gtaw-principle-and-equipment.md
---
title: 钨极氩弧焊原理与设备组成
date: 2026-08-07
---

# 钨极氩弧焊原理与设备组成

<div class="epigraph">
<p>如切如磋，如琢如磨。</p>
<footer>—— 《诗经·卫风·淇奥》</footer>
</div>

<div class="article-byline">
<p>第10级 · 焊工（焊接操作技能与工艺） ｜ 《焊接手册》第2卷 ｜ 2026-08-07</p>
</div>

## 为什么从钨极氩弧焊原理与设备开始

如果说焊条电弧焊是「铁匠抡大锤」，钨极氩弧焊就是「钟表匠拿镊子」——它用一根不熔化的钨极代替焊条，用惰性气体氩气把熔池严严实实地罩住，焊出来的焊缝干净、致密、几乎没有飞溅，是焊缝质量最高的一门手工电弧焊。<span class="marginnote">钨极氩弧焊（GTAW/TIG，代号 141）诞生于 1940 年代，最初是为了解决航空工业中镁、铝、不锈钢的焊接难题。它的「非熔化极 + 惰性气体」设计让它既能焊不锈钢、铝镁合金等活泼金属，又能胜任管道打底这种要求根部成形完美的工况——不锈钢管道打底几乎非它莫属。</span>上一组六篇把焊条电弧焊讲透了，这一组我们把焊枪握进手里——先认识原理与设备，再谈操作。

## 1 钨极氩弧焊的原理与特点

**钨极氩弧焊**：利用钨极与焊件之间产生的电弧热，在惰性气体（氩气）的保护下，熔化母材和填充焊丝，形成焊缝的焊接方法。

原理的关键在「三件套」的分工：**钨极**只作电极、不熔化，承担导电与产生电弧的职责，因此可以用很小的电流得到稳定、精确的电弧；**氩气**从焊枪喷嘴喷出，把电弧与熔池与空气隔绝，既防止氧氮侵入，又对熔池无冶金作用（惰性气体不参与反应）；**焊丝**（填充金属）根据需要手动送进熔池，可以精确控制填充量，甚至可以不加焊丝只熔母材（自熔焊）。<span class="marginnote">「惰性」二字是氩气的价值核心：氩气不跟金属发生化学反应，所以焊缝不会像气保焊那样被气体氧化或增氮。与之相对，CO₂焊用的是活性气体（会参与冶金反应），这正是两者焊缝质量差异的根源——见第 4 篇。</span>

由此带来 GTAW 的四大特点：**焊缝质量高**——无飞溅、无渣、气孔少，焊缝致密纯净；**热输入精确可控**——电流独立于送丝，薄板、打底、管口都能精细控制；**适用范围广**——几乎能焊所有金属，尤其是不锈钢、铝、镁、钛等活泼金属；**效率低**——手工送丝、速度慢，是它最大的短板。<span class="marginnote">GTAW 的「效率低」反而成就了它在高端场合的地位：正因为慢、精、可控，它才成为焊接质量要求最高的场合（核电站管道、压力容器打底、航空航天构件）的首选。效率与质量，在这门方法上是明显互换的。</span>焊工界有一句话：焊条电弧焊练的是胆，氩弧焊练的是心——手的稳定与心的沉静，是这门方法的第一门槛。

与焊条电弧焊相比，GTAW 的两个「分离」是本质差别：**热源与填充分离**（焊条电弧焊里焊条既是热源又当填充，GTAW 里钨极管热、焊丝管填，两个变量独立调节）；**保护与造渣分离**（焊条电弧焊靠药皮造渣保护，GTAW 靠气体保护、无渣可清）。正因为这两个分离，GTAW 才能把熔池控制到「毫米级」——**分离带来自由度，自由度带来精度。**

## 2 设备组成

钨极氩弧焊设备比焊条电弧焊多出「气」与「极」两套系统，共五个部分：

**焊接电源**：提供电弧能量，要求陡降外特性。既有直流（DC），也有交流（AC，焊铝镁用），还有**脉冲焊机**（电流按设定频率高低交替，用脉冲电流控制熔池，是精细焊接的利器）。**焊枪**：夹持钨极、输出气体、传导电流的终端，分气冷焊枪与水冷焊枪——电流超过约 150–200 A 时钨极与喷嘴发热剧增，必须用循环水冷却。<span class="marginnote">焊枪的内部构造决定了操作手感：钨极夹头夹紧钨极、喷嘴决定保护气流的形状、瓷嘴或金属嘴承受高温。水冷焊枪的冷却水套紧贴枪头，长时间大电流焊接不烫手——这是连续作业与短时间点焊的分水岭。</span>**供气系统**：氩气瓶 → 减压阀（把高压降到工作压力）→ 流量计（设定 L/min）→ 电磁阀（焊接时自动开气、停止时延时关气）→ 气管 → 焊枪。**引弧与控制系统**：高频引弧装置、电流衰减装置、气体延时装置。**辅助设备**：送丝机构（自动氩弧焊用）、氩弧焊手套、钨极磨削设备等。

这套设备的本质是「精确地控制每一个变量」：电流、气体、引弧、收弧、冷却，每个环节都有专门装置——**氩弧焊的精密，是设备与工艺共同托起来的。**

焊枪的持握与送丝方式还决定了操作的「第二只手」：**焊枪握法**一般用掌心托住枪身、拇指与食指控制开关与角度，靠手腕与肩部支撑重量，保持枪嘴稳定；**送丝手法**分「连续送丝」与「断续送丝」——连续送丝时焊丝像「喂食」一样持续送进熔池，适合自动焊与熟练工；断续送丝则送一点、停一下、再送，是新手与精细打底的主流手法。**焊枪稳、送丝匀，是氩弧焊两只手的分工。**

## 3 引弧、稳弧与收弧

GTAW 的起弧与收弧都讲究「不伤钨极、不伤焊缝」，与焊条电弧焊完全不同：

**引弧**：焊条电弧焊靠短路引弧，GTAW 却尽量避免钨极与工件接触——接触会把钨极头上的钨粘到熔池里（夹钨缺陷），还会污染钨极。现代焊机采用**非接触引弧**：**高频引弧**用高频高压（数千伏、150 kHz 级）击穿钨极与工件之间的空气间隙，把电弧「点燃」；**提升引弧（提拉引弧）**则是钨极轻触工件瞬间回抽，靠小电流引燃。<span class="marginnote">高频引弧虽然方便，但高频电流会沿电缆辐射电磁波，干扰附近的电子设备（精密仪器、心脏起搏器），所以重要场合要限制高频的使用或改用提升引弧。焊机的高频在引燃后自动切断，只「点火」不「维持」。</span>**稳弧**：小电流时电弧容易漂移，靠脉冲电流、高频稳弧或添加稳弧元素维持。

**收弧**：GTAW 的收弧要防两件事——**弧坑裂纹**与**收弧烧穿**。焊机设有**电流衰减**：按按钮后电流在设定时间内线性下降，让熔池逐渐凝固、弧坑被填满，最后才断弧；同时**气体延时**（停弧后继续送气 5–15 秒）保护红热的钨极与收弧区不被氧化。<span class="marginnote">「电流衰减 + 气体延时」是 GTAW 收弧的标准动作：衰减防弧坑，延时防钨极氧化。新手最常见的错误是焊完立即松手，钨极还红着就被空气氧化，下一道就电弧不稳——「收弧收的是下一道的引弧」，这句口诀要记牢。</span>GTAW 的每一道弧，都以「干净的起弧、稳定的燃烧、从容的收弧」三幕完成。

引弧的另一个细节是**引弧板的运用**：在正式焊缝两端加焊一小块引弧板/收弧板，起弧与收弧都在引弧板上进行，焊完割掉——把弧坑与起弧缺陷排除在正式焊缝之外。厚板与重要焊缝常用这招，让起收弧的「天然缺陷」不落在承力焊缝里。

## 4 直流、交流与极性的选用

GTAW 的电流种类与极性选择，是由「被焊金属的氧化膜」决定的：

**直流正接（DCEN）**：钨极接负极、工件接正极。电子从钨极高速奔向工件，把大量热量带给工件，熔深大；钨极只承受电子逸出的少量热，载流能力大、寿命长。**多数金属（不锈钢、碳钢、钛、铜合金）都用直流正接。**<span class="marginnote">直流正接时钨极承载电流能力最强：同样的电流，正接时钨极可以更细；这也是「能正接就正接」的工程理由——正接是 GTAW 的默认姿态，交流只留给有特殊需要的金属。</span>

**直流反接（DCEP）**：钨极接正极、工件接负极。这时正离子轰击工件表面，产生**阴极破碎（阴极雾化）作用**——把铝、镁表面的致密氧化膜打碎、清理掉——但反接时钨极承受大量电子撞击、过热严重，载流能力骤降，几乎不用。

**交流（AC）**：正半周给工件加热熔深，负半周靠阴极破碎清理氧化膜，两者各取所长——**交流正是为铝、镁合金量身定做的。**铝镁表面的氧化铝熔点高达 2050 ℃、远高于铝本身的 660 ℃，不清除就焊不上；交流的半周清理、半周加热，把这对矛盾一次解决。选用可以收成一张表：

| 电流种类 | 极性 | 适用金属 | 特点 |
| --- | --- | --- | --- |
| 直流正接 | 钨极负、工件正 | 不锈钢、碳钢、钛、铜 | 熔深大、钨极寿命长 |
| 直流反接 | 钨极正、工件负 | 极少单独使用 | 有阴极破碎但钨极过热 |
| 交流 | 半周交替 | 铝、镁及其合金 | 清理氧化膜 + 加热熔池兼顾 |

**选极性就是选「氧化膜策略」**：不需要清氧化膜的金属走直流正接，需要清的（铝镁）走交流——这是 GTAW 选电流种类的一条铁律。

交流焊接还有一个可调参数——**交流平衡**：正半周与负半周的时间比例可以调整。清理作用太弱就增大负半周比例（清理更强但钨极更热），清理过度则反之。现代逆变焊机用方波交流代替正弦波，切换速度快、电弧稳定、清理效果均匀，还能量化设定正负半周比例——**焊铝镁时，调平衡就是调「清理力度」。**

## 5 脉冲氩弧焊：精细控制的利器

脉冲氩弧焊是 GTAW 的重要升级：**焊接电流不是恒定值，而是按设定频率在峰值电流与基值电流之间交替**——峰值期熔化工件形成熔池，基值期电流骤降让熔池部分凝固，形成「脉冲—凝固—脉冲」的节律。

脉冲的三个旋钮是：**峰值电流 $I_p$**（决定熔深与熔化量）、**基值电流 $I_b$**（维持电弧、让熔池部分凝固）、**脉冲频率 $f$

File: docs/posts/skills/welding-techniques/index.md
---
pageClass: plain-doc
---

# 焊工（焊接操作技能与工艺）

以《国家职业技能标准—焊工（2018年版）》、《焊接手册》与 GB 50236《现场设备、工业管道焊接工程施工规范》为纲，系统掌握从手工电弧焊到氩弧焊、CO₂气体保护焊的持证操作技能、工艺控制与安全考核知识，学完即覆盖焊工职业技能鉴定所要求的全部理论与实操能力。

## 对标教材

- 《国家职业技能标准—焊工（2018年版）》
- 《焊接手册》（中国机械工程学会焊接学会编）
- GB 50236《现场设备、工业管道焊接工程施工规范》

## 主题规划

<ProgressGrid cat="skills/welding-techniques" />

### 第1篇 焊接基础与材料

- [x] [焊接概述与工艺方法分类](./welding-overview-and-classification)
- [x] [金属材料与焊接性基础](./metal-materials-and-weldability)
- [x] [焊接接头与坡口形式](./joints-and-groove-forms)
- [x] [焊接冶金过程与热循环](./welding-metallurgy-and-thermal-cycle)
- [x] [焊接应力与变形控制](./welding-stress-and-distortion-control)

### 第2篇 焊条电弧焊（手工电弧焊）

- [x] [焊条电弧焊原理与设备选用](./smaw-principle-and-equipment)
- [x] [焊条分类、型号与选用](./electrode-classification-and-selection)
- [x] [平焊与横焊操作技术](./flat-and-horizontal-welding-technique)
- [x] [立焊与仰焊操作技术](./vertical-and-overhead-welding-technique)
- [x] [焊接工艺参数与层道布局](./welding-parameters-and-layer-layout)
- [x] [焊条电弧焊常见缺陷与防治](./smaw-defects-and-prevention)

### 第3篇 钨极氩弧焊（GTAW）

- [x] [钨极氩弧焊原理与设备组成](./gtaw-principle-and-equipment)
- [x] [钨极、焊丝与保护气体选用](./tungsten-wire-and-shielding-gas)
- [x] [手工钨极氩弧焊操作技术](./manual-gtaw-operation)
- [x] [不锈钢与铝镁合金氩弧焊](./stainless-and-aluminum-alloy-gtaw)
- [x] [氩弧焊工艺参数与质量控制](./gtaw-parameters-and-quality-control)

### 第4篇 CO₂气体保护焊

- [x] [CO₂气体保护焊原理与设备](./mag-co2-principle-and-equipment)
- [x] [CO₂焊工艺参数与熔滴过渡](./mag-co2-parameters-and-droplet-transfer)
- [x] [半自动CO₂焊操作技术](./semi-auto-co2-welding-operation)
- [x] [药芯焊丝CO₂焊特点与应用](./flux-cored-wire-co2-welding)
- [x] [CO₂焊飞溅控制与缺陷防治](./co2-spatter-control-and-defects)

### 第5篇 焊接安全与职业资格考核

- [x] [焊接安全操作与劳保用品](./welding-safety-and-ppe)
- [x] [焊接烟尘、弧光与职业健康防护](./welding-fume-arc-and-health-protection)
- [x] [焊工职业资格等级与考核要求](./welder-certification-levels-and-assessment)
- [x] [工业管道焊接工程施工规范（GB 50236）](./industrial-pipeline-welding-standard-gb50236)
- [x] [焊接质量检验与无损检测](./welding-quality-inspection-and-ndt)

File: docs/posts/skills/welding-techniques/industrial-pipeline-welding-standard-gb50236.md
---
title: 工业管道焊接工程施工规范（GB 50236）
date: 2026-08-07
---

# 工业管道焊接工程施工规范（GB 50236）

<div class="epigraph">
<p>不以规矩，不能成方圆。</p>
<footer>—— 孟子（《孟子·离娄上》）</footer>
</div>

<div class="article-byline">
<p>第10级 · 焊工（焊接操作技能与工艺） ｜ GB 50236《现场设备、工业管道焊接工程施工规范》 ｜ 2026-08-07</p>
</div>

## 为什么从工业管道焊接工程施工规范开始

焊接不是「焊得差不多就行」的自由手艺，重大工程里它有**强制执行的标准**。工业管道（输送油气、蒸汽、化工介质的管道）一旦焊缝出问题，可能泄漏、爆炸、中毒——所以这类工程从焊工资格到焊接工艺到质量验收，全部要按规范来。<span class="marginnote">GB 50236《现场设备、工业管道焊接工程施工规范》是工业管道焊接工程施工与验收的强制性国家标准，<strong>它规定了「谁来焊、怎么焊、怎么检、怎么验」的全过程</strong>——焊工在管道现场遇到的几乎每一条要求，都能在规范里找到依据。本专题把它列为对标教材之一，正是因为它把「焊接工艺」与「工程质量」之间的制度化联系讲得最清楚。</span>这一篇讲清楚 GB 50236 的核心内容——它的适用范围、对焊工与工艺的要求、质量检验与验收规则。它是本专题由「技术」走向「规范」的一篇，也是《焊接质量检验与无损检测》的衔接。

规范对焊工还有一个直接的提醒：**「按规范干」不等于「按标准背」**。现场执行规范的关键，是把规范要求翻译成具体的操作动作——坡口怎么开、焊条怎么烘、参数怎么调、记录怎么填，每一步都能在规范里找到依据。焊工越懂规范，越知道「为什么这样焊」，而不是机械地「照做」。规范的强制性也体现在「不合格就返工」上：焊缝检测不合格必须返修、复检直到合格；焊接记录不全、焊工无证、工艺未评定，都是验收时的硬伤。**规范不是给验收人员看的，是给每一个施焊的人看的。**

从「会焊」到「按规范焊」，中间隔着的是「质量意识」：会焊是技术问题，按规范焊是责任问题。管道工程里，每一道焊缝后面都可能是千家万户的安全——**规范存在的意义，就是不让「会焊」变成「乱焊」**。

## 1 规范的适用范围与定位

**GB 50236** 全称《现场设备、工业管道焊接工程施工规范》，适用于**碳素钢、合金钢、不锈钢等材质的工业管道与现场设备的焊接工程施工**。它的定位是「施工 + 验收」双功能：既规定焊接施工怎么做，又规定焊完怎么检验、怎么验收。

规范把焊接工程质量的控制分成几个层面：**人员控制**（焊工资格）、**工艺控制**（焊接工艺评定与工艺规程）、**过程控制**（焊接过程中的要求）、**质量验收**（无损检测与验收规则）。<span class="marginnote">规范的逻辑是「<strong>谁焊的、怎么焊的、焊得怎么样，都要有据可查</strong>」：焊工要持证、工艺要评定、过程要记录、结果要检测——四个环节环环相扣，缺一不可。这正是工程质量管理与「作坊式焊接」的本质区别。</span>它与其他标准的关系：材料与设计见相应的管道设计规范，焊接工艺见本规范，无损检测方法本身见《焊接质量检验与无损检测》中的检测标准——规范之间互相引用、共同构成管道工程的质量体系。

**规范与焊工日常的对应**：焊工在管道现场遇到的每一条要求，几乎都能在 GB 50236 里找到原文依据——「坡口要开多大」「焊条要烘多久」「预热到多少度」「检测比例是多少」，规范都有规定。因此读规范不必从头到尾背，而是**「用的时候查得到、看得懂」**：把常用条款（坡口、预热、检测比例）记成常识，把冷僻条款（特殊材料、特殊工况）放在手边备查。规范素养，是焊工从「操作者」走向「质量责任人」的一步。

此外，规范还有一个「底线思维」值得强调：它规定的都是**必须达到的最低要求**，而不是「焊工的目标」。把底线当目标，焊出来的质量就是「勉强合格」；把底线当起跑线，往更好里焊，才是真正的质量意识。规范给了焊工一个「合格的下限」，也给了「追求的上限」——两者之间的空间，是手艺发挥的舞台。

## 2 对焊工资格的要求

GB 50236 对焊工资格有明确要求，这是「谁来焊」的关口：

**持证上岗**：从事管道焊接的焊工，必须持有相应**合格证（焊工资格证书）**，且所焊项目必须在证书规定的**合格项目范围**内——焊接方法、位置、材料、厚度等与证书不符的，不得施焊。<span class="marginnote">「合格项目」是证书上最关键的字段：一本证书可能只覆盖「手工电弧焊、水平固定、碳钢、4–12 mm」——<strong>超出范围哪怕一毫米，也是无证作业</strong>。现场焊工领任务前先核对「项目是否在证上」，是职业习惯，也是法律意识。</span>**有效期**：焊工资格证书有有效期，到期需复审或重考；中断施焊超过规定时间（一般 6 个月）的，要重新考核。**钢印标识**：焊工在管道焊缝上打钢印（焊工代号），让每道焊缝可追溯到人——「钢印」是焊工责任制的物化，也是质量追溯的基础。

现场常见的「资格核对」场景：领到任务先看工艺卡上的焊接方法与位置，再对证书上的合格项目——对不上，就要及时提出，不能「将就着焊」。**把项目对在证上，是焊工保护自己的第一道防线**：无证施焊一旦出事，责任在焊工与现场管理，谁都跑不了。资格管理还有一个细节——**焊工持证项目的中断与恢复**：长期不焊该项目的焊工，重新上岗前要按规定进行技能恢复或重新考核；焊机、焊材更换等重大变化也可能要求重新评定。规范用这些「重考机制」防止「手生了还在焊」。

资质管理还有一个「连带责任」的常识：焊工无证施焊、或超出合格项目施焊，一旦焊缝出现问题，责任不仅在焊工，也在安排施焊的管理方。所以规范的资质要求，既是约束焊工，也是保护焊工——**在制度不健全的现场，焊工更要自己把住「项目对证」这道关**。

## 3 焊接工艺评定与工艺规程

GB 50236 规定，管道焊接必须**先做焊接工艺评定，再按评定的工艺施焊**：

**焊接工艺评定（PQR）**：按拟定的焊接工艺，焊制与产品同规格的试件，经无损检测与力学试验合格后，把工艺固定下来。评定回答「这套工艺能不能焊出合格接头」；**焊接工艺规程（WPS）**：把评定合格的工艺写成正式文件，规定坡口、焊材、参数、层道、预热、后热、检测等全部要求。<span class="marginnote">评定的意义在于「<strong>用证据代替感觉</strong>」：工艺行不行，不是靠老师傅拍胸脯，而是靠试件检测的数据说话。评定通过后，生产中的每道焊缝都必须按 WPS 执行——<strong>改参数等于否定评定，就要重新评定</strong>。这是质量体系对「工艺」的制度化约束。</span>焊工在现场的职责就是**读懂 WPS、按 WPS 执行**：坡口怎么开、预热多少度、电流多大、焊几道，WPS 上写死的就不能随意变。

工艺评定还有一个「评定覆盖范围」的概念：一次评定的结果能覆盖一定的焊接条件范围（如板厚范围、焊丝直径范围），超出范围就要另行评定。**焊工不必背评定规则，但要懂一个常识：WPS 里的每一个数字，都不是随便写的，而是评定出来的。**现场最常见的违规是「顺手改参数」：觉得电流大一点焊得快、小一点不容易烧穿，随手一拧。在规范视角里，这就是**偏离工艺**——参数超出 WPS 允许范围，焊缝质量就失去了评定依据，等于拿未评定的工艺在焊。改参数前先问一句「WPS 允许吗」，是焊工的规范自觉。

焊工与工艺评定的关系，常常被误解为「评定是工程师的事」——其实焊工是评定的关键执行者：评定试件由焊工焊，评定数据来自焊工的试件。**焊工焊评定时有多认真，工艺卡的质量就有多靠谱**——把评定试件当成正式产品来焊，是对自己日后工作负责。

## 4 焊接过程的质量控制要求

GB 50236 对焊接过程本身有一系列具体要求，焊工要逐条落实：

**焊前准备**：坡口加工与清理（坡口面及两侧的油锈、氧化皮要除净）、焊材烘干（焊条按规范烘干、保温筒随用随取）、组对尺寸（间隙、错边量、钝边按 WPS 控制，回顾《焊接接头与坡口形式》）。<span class="marginnote">规范对「焊前」的重视程度不亚于焊接本身：<strong>绝大多数缺陷的根因都在焊前</strong>——坡口没开对、焊条没烘干、工件没清干净，焊得再认真也白搭。所以规范的每一项焊前要求，都是一道「缺陷预防闸门」。</span>**焊接过程**：按 WPS 控制参数、层道与层间温度、焊接顺序；多层多道焊**层间清渣**、控制层温；重要焊缝的起收弧在引弧板上进行；焊工按规范打钢印。**焊后处理**：按 WPS 要求进行后热、消除应力热处理（SR）等；焊后对焊缝编号、记录，形成可追溯的焊接记录。

焊接记录的填写是焊工的日常功课：焊缝编号、焊工代号、焊接方法、参数、层温、焊材批次、检验结果，都要如实填写。**记录的价值在「事后可查」**——几十年后某道焊缝出问题，翻记录能找到当时是谁、用什么参数焊的，这就是追溯的意义。规范对「过程监督」也有要求：重要焊缝的焊接过程常设**旁站监督**（质检员现场查看参数与操作），焊工要在监督下按工艺操作。**把监督看成「帮忙」而不是「监视」**——旁站发现问题当场纠正，比焊完返修省力得多。

焊前还有一个容易被忽略的「确认动作」：**开工前对焊材**——领用的焊条牌号、规格、烘干状态与 WPS 是否一致。焊材领错或未烘干就上焊，是管道焊接最常见的人为差错之一；对焊材、对工件、对参数，这三对做齐了才允许起弧。

## 5 无损检测与验收规则

GB 50236 的验收以**无损检测**为依据，按管道的重要程度规定检测比例与合格等级（本主题以规范要求为主，故以对比表呈现核心信息）：

| 检测方法 | 代号 | 检测对象 | 特点 |
| --- | --- | --- | --- |
| 射线检测 | RT | 内部缺陷（气孔、夹渣、未熔合、裂纹） | 底片记录、直观、是验收的主要依据 |
| 超声检测 | UT | 内部缺陷、厚壁管道 | 灵敏、可测厚，对缺陷定性需经验 |
| 磁粉检测 | MT | 表面与近表面缺陷 | 仅限铁磁性材料 |
| 渗透检测 | PT | 表面开口缺陷 | 适用各种材料，奥氏体不锈钢用 |
| 硬度检测 | 表面硬度 | 热影响区是否淬硬 | 判断热处理与淬硬倾向 |

**检测比例**：重要管道（输送易燃易爆、有毒介质，设计压力高的管道）射线检测比例高（如 100%），一般管道可降低（如 20%、抽查）。<span class="marginnote">检测比例不是拍脑袋：<strong>管道输送的介质越危险、压力越高，检测比例就越高</strong>——输送剧毒介质的管道往往要求 100% 射线检测 + 附加检测。焊工看检测要求，就能判断这道焊缝的重要程度，从而知道该按多严的标准来焊。</span>**合格等级**：按缺陷的性质与尺寸分合格等级，如射线检测按缺陷的尺寸与数量分级（Ⅰ级最高、Ⅳ级最低），达到规定等级才合格；**返修**：不合格焊缝返修后要重新检测，同一部位返修次数受限（一般不超过两次），超过要经技术负责人批准并制定返修方案。

检测比例与合格等级的背后，是一条「按风险分级管理」的思路：介质越危险、压力越高、焊缝越重要，检测越严、合格标准越高。**焊工读懂「检测要求」，就读懂了这道焊缝的「重要程度」**——知道自己在焊的是不是关键焊缝，就知道该投入多少认真。检测不是「考焊工」，而是「给焊缝定级」：一次焊到合格等级以上，是最省事也最负责的做法。

对焊工来说，「检测比例高」的焊缝意味着更强的质量责任：100% 射线检测的焊缝，每一道都要经受底片审查，任何内部缺陷都无处遁形。焊这类焊缝，从焊前准备到收弧填坑都要按最高标准来——**越是被「盯得紧」的焊缝，越要焊得从容，因为紧张本身就是缺陷的温床。**

## 6 焊接记录与质量文件管理

焊接工程的质量，最终靠一套**质量文件**固定下来。管道焊接工程涉及的主要文件包括：**焊接工艺规程（WPS）**（焊接的依据）、**焊接记录**（过程数据）、**无损检测报告**（检测结果）、**焊工资格证书**（人员资质）、**返修记录**（缺陷处理）。<span class="marginnote">质量文件的逻辑是「<strong>文件跟着焊缝走</strong>」：一道焊缝从焊前到焊后，WPS、记录、检测报告、返修单层层配套，最终汇入工程档案。验收时查的不是「焊缝焊得好不好」这一件事，而是「从工艺到记录到检测是否齐全一致」这一整套。</span>

现场焊工对质量文件要做三件事：**读懂**（能看懂 WPS 与记录表上的字段）、**填写**（如实、及时地填写焊接记录）、**保存**（焊完的记录按时交质检、不丢失、不涂改）。**记录造假是质量事故的加速器**——一旦发现记录与实际不符，整批焊缝都要重新核查，代价远大于如实记录。主要质量文件与焊工职责的对应关系如下表：

| 质量文件 | 主要内容 | 焊工的职责 |
| --- | --- | --- |
| WPS | 焊接工艺的全部规定 | 读懂并按此执行 |
| 焊接记录 | 参数、层温、焊材等 | 如实及时填写 |
| 无损检测报告 | 检测方法与结论 | 配合检测、关注结果 |
| 返修记录 | 缺陷与返修处理 | 返修后如实记录 |
| 焊工资格证书 | 合格项目与有效期 | 持证上岗、对项目 |

规范要求焊接记录与焊缝**一一对应**：每道焊缝有编号、有焊工代号、有参数记录、有检测结论。这套「可追溯」体系，把「焊接质量」从一次性的结果变成了可持续追溯的档案——**这是工程质量管理区别于作坊式焊接的根本标志。**

## 7 规范执行的常见要点辨析

GB 50236 的执行中，有几个「看似矛盾、实则统一」的要点值得辨析：

**「按规范」与「凭经验」不冲突**：老师傅的经验快、准、好，但经验要落在规范允许的范围内才被认可——规范是经验的「合法化凭证」，经验是规范执行的「润滑剂」。**「检测」与「返修」不是目的**：规范的最终目的是「焊出合格焊缝」，检测是手段、返修是补救；一次焊好、少返修，才是对规范精神最好的贯彻。

**「严于规范」不等于「违反规范」**：规范给的是底线（最低要求），焊工按更严的标准焊（如余高更小、层温更低）只要不违反 WPS，是被鼓励的；但「更严」必须建立在理解之上，而不是盲目地「越严越好」。<span class="marginnote">规范执行的成熟状态是「<strong>心中有底线、手上有分寸</strong>」：知道哪些是必须守死的底线（焊工资格、工艺评定、检测比例），哪些可以在底线之上发挥手艺（参数微调、成形优化）。底线守死、上限放开，才是规范与手艺的统一。</span>

**现场的一个提醒**：规范条文很多，焊工不必全背，但要「用得着的时候找得到、看得懂」——常见的坡口、参数、检测要求烂熟于心，冷僻的条款知道去哪查。规范素养，与手艺一样，是慢慢积累出来的。

最后补一个「规范的边界」：GB 50236 管的是工业管道与现场设备的焊接施工，其他领域（钢结构、压力容器制造）另有各自的规范——焊工跨领域作业前，先搞清楚「这一行用哪本规范」，别把一本规范的习惯带到另一本规范的现场。**规范的素养，还包括知道「哪本规范管我」。**

## 8 小结

- GB 50236 是工业管道焊接**施工与验收**的强制性国家标准，控制「人员、工艺、过程、验收」四个环节。
- 焊工必须**持证上岗**、在合格项目范围内施焊、打钢印可追溯；证有有效期、中断施焊超时要重考。
- 管道焊接必须**先工艺评定（PQR）、后按工艺规程（WPS）施焊**，改参数等于否定评定。
- 焊前准备（坡口、焊材、组对）是缺陷预防闸门，规范对焊前的要求不亚于焊接本身。
- 验收以**无损检测**为依据：RT/UT/MT/PT 各管一类缺陷，检测比例按介质危险性定，合格等级按缺陷分级。
- 焊接记录与焊缝**一一对应**，可追溯是质量管理与作坊式焊接的根本区别。
- 返修后重新检测，同一部位返修次数受限；**一次焊好、少返修，才是对规范精神最好的贯彻。**

在下一节，我们将系统梳理焊接质量的检验方法——从外观检查到各种无损检测的原理与应用，这就是《焊接质量检验与无损检测》。

File: docs/posts/skills/welding-techniques/joints-and-groove-forms.md
---
title: 焊接接头与坡口形式
date: 2026-08-07
---

# 焊接接头与坡口形式

<div class="epigraph">
<p>链条的强度取决于它最弱的一环。</p>
<footer>—— 托马斯·里德（Thomas Reid，苏格兰哲学家）</footer>
</div>

<div class="article-byline">
<p>第10级 · 焊工（焊接操作技能与工艺） ｜ GB 50236 第5章 ｜ 2026-08-07</p>
</div>

## 为什么从焊接接头与坡口开始

焊接接头的薄弱环节不在焊缝最粗的地方，而在**坡口设计没做对的地方**：坡口角度太小，根部的坡口面焊不到，留下一道「未焊透」的暗伤；钝边留得太薄，第一道焊就烧穿；间隙太大，焊道下坠、背面成形一塌糊涂。<span class="marginnote">GB 50236《现场设备、工业管道焊接工程施工规范》第 5 章专门规定接头与坡口尺寸，它是压力管道焊接现场的执行依据——坡口尺寸不是「差不多就行」，而是有标准可查、有数据可对的。</span>接头形式决定构件如何受力，坡口形式决定熔敷金属如何填满间隙，两者共同决定了接头「最弱一环」在哪里。这篇是连接材料与操作的关键一环：前面知道了母材性格，这里要决定接头长什么样，后面才谈得上怎么焊。

## 1 焊接接头的五种基本形式

把两个构件连起来，按它们的相对位置与焊缝形式，接头基本分为五种（GB/T 3375《焊接术语》）：

| 接头形式 | 构造特征 | 典型应用 | 受力特点 |
| --- | --- | --- | --- |
| 对接接头 | 两板端面相对、在同一平面内 | 管道、钢板拼接、容器筒体 | 应力分布均匀，最常用 |
| 角接接头 | 两板成一定角度（多为直角） | 箱体、框架 | 局部应力集中 |
| T 形接头 | 一板端面垂直焊于另一板面 | 梁柱节点、肋板 | 焊缝受剪切与弯曲 |
| 搭接接头 | 两板面部分重叠 | 薄板、加强板 | 应力不均、易产生附加弯矩 |
| 端接接头 | 两板端面相互贴合 | 密封、薄板边缘 | 承载能力弱，多用于密封 |

**对接接头受力最合理、焊接量也最大**，是压力容器与管道的主体；T 形与角接在钢结构中大量出现；搭接因省去坡口而多用于薄板，但它的传力路径存在偏心，在重要承力结构中要尽量避免。<span class="marginnote">同样是焊缝，对接焊缝（butt weld）与角焊缝（fillet weld）是两套完全不同的受力模型：对接焊缝计算的是截面拉压强度，角焊缝计算的是沿焊脚高度方向的最小焊喉尺寸。后面《焊接应力与变形控制》会说明为什么角焊缝总是给结构带来附加弯曲。</span>

实际构件常把几种接头组合使用：容器筒体纵缝是对接，筒体与封头环缝是对接，接管与筒体是角接或 T 形——一台设备的图纸往往是「接头形式大全」。能看出每一道焊缝属于哪种接头，才能判断它该用什么坡口、受什么力、验算什么强度。

接头形式定了，紧接着是**组对质量**。两个待焊件的对口间隙、错边量（两板边缘的高低差）与角度偏差，都有标准限制——GB 50236 对管道对接的错边量一般要求不超过壁厚的 1/10 且不大于 3 mm。组对靠点固焊（定位焊）固定，点固焊的质量直接决定后续整道焊缝的稳定性，这又是焊工容易被忽略、却非常见质量事故源头的一环。

## 2 坡口：为什么要开、开成什么样

**坡口（groove）**：根据设计和工艺需要，在焊件的待焊部位加工成一定几何形状的沟槽。

开坡口的直接目的有三个。**保证焊透**：电弧的热量集中在弧柱下方，板一厚、根部就够不着，开坡口让电弧和熔池能「够到底」。**调节熔合比**：坡口越大、填充金属越多，母材在焊缝中的占比（熔合比）越低，对降低焊缝碳含量、稀释不利元素有利。**便于清渣与成形**：坡口留出操作空间，焊渣有地方排出，背面成形也更好控制。

一个坡口由几个关键尺寸共同描述：

| 坡口要素 | 记号 | 作用与直觉 |
| --- | --- | --- |
| 坡口角度 | $\alpha$ | 决定焊条/焊丝能否伸到底；太大费焊材，太小焊不透 |
| 根部间隙 | $b$ | 给根焊道留出空间；太小难熔透，太大易烧穿下坠 |
| 钝边 | $p$ | 保护根部不烧穿；太厚焊不透，太薄易烧穿 |

这三个尺寸是**互相牵制**的：钝边留厚一点，间隙就要开大一点，反之亦然——它们的组合决定「第一道焊（根焊道）」能否既焊透又不烧穿。这是坡口设计里最核心的一组权衡。

## 3 坡口形式随板厚的演变

坡口形式跟着板厚走，是焊接里最规律的一条经验曲线：

![坡口形式随板厚的演变](/images/welding-techniques/joints-and-groove-forms-1.svg)

**薄板（δ ≤ 6 mm）**：开 **I 形坡口**——不开坡口，留 0–2 mm 间隙直接焊，靠电弧穿透形成焊缝。
**中板（δ = 6–26 mm）**：开 **V 形坡口**（单面焊）或 **X 形坡口**（双面焊）。V 形单面开坡口、焊接量大、变形偏向一侧；X 形两面交替焊接、对称施焊可抵消变形，适合厚一些的板。
**厚板（δ > 26 mm）**：开 **U 形、J 形坡口**，坡口面呈圆弧状，比 V 形省焊材、应力集中小，但加工成本高，用于压力容器等重要厚件。

选用口诀可以浓缩成：**板越厚、坡口越「立体」，从 I 形到 V 形再到 X 形、U 形，用更大的坡口深度与更缓的坡口面来换「焊得透 + 变形小 + 省焊材」。**<span class="marginnote">X 形坡口之所以在厚板中胜过 V 形，核心是「对称施焊」：正面焊几道、翻面焊几道，让两侧的收缩互相抵消，把角变形压到最小——这与后面《焊接应力与变形控制》的变形控制思路完全同源。</span>

管道与板有一个重要差别：管道通常只能从外侧单面焊接，根部成形全靠打底焊控制。因此管道的坡口常用 V 形（厚壁用 U 形），并配合**内壁成形要求**——根部焊缝内壁要平滑过渡，不允许有焊瘤、内凹与未焊透。这就是压力管道为什么普遍用钨极氩弧焊打底的原因之一（见第 3 篇《手工钨极氩弧焊操作技术》）：氩弧焊能精确控制根焊道的熔透与背面成形，这是焊条电弧焊难以企及的。

## 4 坡口的选择原则与加工

选择坡口形式不是随意的，几条原则要同时满足：

**保证焊透**是第一位，一切尺寸取舍先服从它；**坡口形状尽量简单**，I 形、V 形加工便宜，U 形虽好但贵，只在必要处用；**便于焊工操作**，要留出焊条/焊枪的活动空间，仰焊、立焊位置的坡口尺寸要相应调整；**兼顾变形控制**，厚板优先选对称的 X 形；最后，**坡口设计要与焊接方法匹配**——氩弧焊打底可以用更小的钝边与间隙，焊条电弧焊则要留足操作空间。

坡口的加工方法也值得焊工了解：**气割**（氧—乙炔/等离子切割）最常用，速度快但坡口面粗糙，表面可能有氧化渣需清理；**刨边机/铣边机**加工精度高，适合 U 形、J 形与要求严格的坡口；手工用砂轮修磨则用于局部修整与清理。**坡口面及两侧的油锈、氧化皮是气孔与夹杂的来源**，焊前清理与坡口加工同等重要——这在后面每一篇的操作准备里都会反复强调。

常用钢制压力管道对接坡口的典型尺寸（依据 GB 50236 与 GB/T 985.1 整理）可以作为组对的参考起点，具体以工艺规程为准：

| 壁厚/板厚 δ | 坡口形式 | 坡口角度 $\alpha$ | 根部间隙 $b$ | 钝边 $p$ |
| --- | --- | --- | --- | --- |
| 3–6 mm | I 形 | —（直口） | 0–2 mm | — |
| 6–12 mm | V 形 | 60°±5° | 0–3 mm | 1–2 mm |
| 12–26 mm | X 形（双面焊） | 60°±5° | 0–3 mm | 1–2 mm |
| >26 mm | U 形 | 坡口面 20°–30° | 0–3 mm | 2–4 mm |

这张表读出的规律与第 3 节一致：**板越厚，钝边越厚、坡口越深**，用「厚钝边防烧穿、深坡口保焊透」的组合应对厚板的散热与根部可达性。

## 5 焊缝符号与图纸识读

坡口设计最终画在图纸上，而图纸不是用汉字写的，是用**焊缝符号**写的。国家标准 GB/T 324《焊缝符号表示法》规定了一套图形语言，焊工必须会读。基本结构是**指引线 + 基本符号 + 尺寸标注**：

**指引线**由带箭头的引线与基准线组成，箭头指向焊缝所在位置。
**基本符号**用一条线表达焊缝截面形状：V 形坡口是两条斜线，角焊缝是三角形，I 形坡口是两条竖直线。
**尺寸标注**写在基本符号的左侧与上下方：坡口角度、根部间隙、焊脚尺寸、焊缝长度等。

几个最常见的读图要点：符号写在基准线**下方**，表示焊缝在箭头的**这一侧**；写在**上方**，表示焊缝在**另一侧**；上下一侧都没有符号而基准线有连线，表示焊缝绕工件一周（环形焊缝）。<span class="marginnote">焊缝符号与焊接方法代号（ISO 4063，见第一篇）是两张焊工必须会的「速记表」：一张告诉你怎么焊（方法），一张告诉你在哪焊、焊成什么样（符号）。两者合起来，就是图纸上一道焊缝的完整描述。</span>

实际工艺图纸上，焊缝符号往往还要配上坡口截面详图，标注坡口角度、钝边、间隙的具体数值。**读图的准确程度直接决定操作的准确程度**——把 60° 的 V 形坡口看漏，焊条伸不到底，根部的未焊透就是从这里埋下的。所以职业鉴定里，识图是与实作并列的考核项。

## 6 核心要点：根焊道与坡口尺寸的匹配

坡口设计的落点永远是**根焊道**：第一道焊的质量决定整个接头的背面成形与是否未焊透。这套匹配关系是经验与标准的结晶，以要点形式给出（本主题为几何经验体系，故以要点与表格替代公式解析）：

- **钝边 + 间隙共同决定根焊道的热输入需求**：钝边 $p$ 大、间隙 $b$ 小，根焊道需要更大的电流与更慢的速度去「烧穿钝边」；钝边 $p$ 小、间隙 $b$ 大，则要小电流快焊，防止烧穿下坠。
- **根焊道讲究「点到为止」**：既要看到坡口根部两侧母材熔化（形成熔透），又不能把熔池吹穿——老焊工说的「手要稳、电流要准」，本质上是在稳定这一对矛盾。
- **背面的处理方式**：单面焊背面是否成形、是否需要清根（背面刨槽重焊），取决于设计对根部质量的要求；压力管道常用氩弧焊打底保证根部成形。

把这段与前面的坡口要素表连起来读，就得到一套完整的坡口思考链：**先定接头形式，再按板厚选坡口形状，再定坡口角度/间隙/钝边三件套，最后落实到根焊道的施焊手法。**后面《平焊与横焊操作技术》《焊接工艺参数与层道布局》会把这条链的后半段逐一展开。

## 7 坡口的组对与定位焊

坡口尺寸确定后，还差一道「把两块板按尺寸摆好」的工序——**组对**。组对要控制三个量：**对口间隙**（按坡口表卡死）、**错边量**（两板边缘高低差，管道对接一般不超过壁厚的 1/10 且不大于 3 mm）、**角度偏差**（两板夹角要符合图纸）。组对质量直接决定根焊道的熔透与背面成形，是「看不见的焊前功夫」。<span class="marginnote">错边量超标的后果是隐蔽的：错边处根部间隙变大，打底容易烧穿；熔合线偏移，接头强度下降。所以老师傅组对时都用角尺、钢尺反复校，宁可多花十分钟也不给后面埋雷。</span>

组对靠**定位焊（点固焊）**固定：在坡口内按一定间距焊上短小的定位焊缝，把两板位置锁死。定位焊虽小，规矩不少：**间距**按板厚定（薄板 50–100 mm，厚板 150–300 mm），**长度**一般 10–20 mm，**焊缝质量与正式焊缝同等要求**——定位焊也要焊透、无裂纹、无气孔，发现裂纹要在正式施焊前铲掉重焊。

定位焊还有一个易被忽略的细节：**薄板与厚板对接时，定位焊应在较薄一侧收弧**，避免在薄板上留下弧坑与烧穿；定位焊的余高若过高，正式焊接时反而挡住熔池观察，必要时可磨低。**组对与定位焊是坡口设计的「落地」**——前面算得再好，摆不正也白搭。

## 8 小结

- 接头五种基本形式——**对接、角接、T 形、搭接、端接**，对接受力最合理、应用最广。
- **坡口**的三个作用是**保证焊透、调节熔合比、便于清渣成形**。
- 坡口核心尺寸是**坡口角度 $\alpha$、根部间隙 $b$、钝边 $p$**；三件套互相牵制，共同决定根焊道能否焊透不烧穿。

在下一节，我们将从接头几何进入焊接的「微观现场」——熔池里的金属是怎么结晶凝固的、热循环怎么影响母材，这就是《焊接冶金过程与热循环》。

File: docs/posts/skills/welding-techniques/mag-co2-parameters-and-droplet-transfer.md
---
title: CO₂焊工艺参数与熔滴过渡
date: 2026-08-07
---

# CO₂焊工艺参数与熔滴过渡

<div class="epigraph">
<p>见微以知萌，见端以知末。</p>
<footer>—— 韩非（《韩非子·说林上》）</footer>
</div>

<div class="article-byline">
<p>第10级 · 焊工（焊接操作技能与工艺） ｜ 《焊接手册》第2卷 ｜ 2026-08-07</p>
</div>

## 为什么从CO₂焊工艺参数与熔滴过渡开始

CO₂焊的焊缝成形、飞溅大小、能不能焊薄板、适不适合立焊仰焊——这些差异的根源，全在**熔滴过渡方式**。焊丝端部的金属以什么形式进入熔池，是短路、是颗粒、还是喷射，决定了电弧的稳定性、热输入的分布与飞溅的多寡。<span class="marginnote">熔滴过渡是焊接物理的核心：它是「焊丝金属如何变成焊缝金属」的微观过程。焊工看不见熔滴本身，但能从<strong>飞溅大小、电弧声音、焊缝成形</strong>这三样「外在表现」判断过渡方式——这正是「见微知萌」：从表象看出背后的机制。</span>上一节认识了原理与设备，这一节把「参数」与「过渡」连起来——参数决定过渡方式，过渡方式决定焊缝质量，这是 CO₂焊全部工艺的枢纽。

读这篇时建议把它与《焊接冶金过程与热循环》的熔池凝固连起来：熔滴过渡管的是「金属怎么进来」，熔池凝固管的是「金属怎么定形」——两者共同决定焊缝的最终组织与性能。

## 1 熔滴过渡的基本形式

熔化极气体保护焊的熔滴过渡，按电流从小到大主要有三种形式：

**短路过渡（short-circuit transfer）**：小电流时，焊丝端部与熔池周期性接触短路，熔滴靠液桥的颈缩断裂进入熔池。每个「短路—熔断—再引弧」循环送出一个熔滴，频率可达每秒几十到上百次。<span class="marginnote">短路过渡是 CO₂焊薄板与全位置焊接的主力：它每次只熔化少量金属、热输入低、熔池小而冷，熔池凝固快、悬空不坠，特别适合立焊、仰焊与薄板。<strong>「小电流 + 短路过渡」= 低热输入 + 全位置能力</strong>，这是 CO₂焊最常用的一档。</span>**颗粒状过渡（globular transfer）**：电流增大后，熔滴长大到较大尺寸才靠重力与电磁力脱离焊丝，滴入熔池。熔滴大、飞溅大、电弧不稳，是三种过渡里质量最差的一档，生产中要尽量避免或尽快跨过。

决定熔滴何时脱离焊丝的，是几股力的较量：**重力**把熔滴往下拉，**表面张力**把它往焊丝端「拽住」，**电磁收缩力**在颈缩处把它「剪断」，电弧的**等离子流力**则沿轴线把它推走。过渡方式，就是这几股力在给定电流下的「胜负结果」——电流小，表面张力占优，熔滴长大才断（短路/颗粒）；电流大，电磁力与等离子流力占优，熔滴细小喷射。<span class="marginnote">把熔滴过渡理解成「力的平衡」，很多参数现象都能解释：为什么细焊丝容易喷射（截面小、电流密度大、电磁力强）？为什么大电流飞溅大（熔滴大、断裂剧烈）？<strong>焊接物理不是背结论，而是看力的大小。</strong></span>**喷射过渡（spray transfer）**：电流超过**临界电流**后，熔滴变成细小的雾状液滴、沿轴向连续喷射。飞溅小、电弧稳、熔深大，质量最好——但**纯 CO₂ 气氛下难以实现喷射过渡**（CO₂ 的氧化性使阳极斑点收缩、电弧分散），需要富氩混合气才能稳定喷射。<span class="marginnote">为什么纯 CO₂ 难喷射？CO₂ 高温分解吸热、弧柱收缩，电弧作用在熔滴上的力不均匀，熔滴被「推歪」成大颗粒。改用 Ar+CO₂ 混合气后，电弧稳定集中，才能跨过临界电流进入喷射过渡——<strong>这也是混合气「提质」的物理根源之一</strong>。</span>

## 2 短路过渡的机理

短路过渡是 CO₂焊最常遇到的过渡方式，它的机理值得拆细——也是理解「为什么薄板全位置都靠它」的钥匙：

**一个短路周期分四步**：**① 接触短路**——焊丝端部与熔池表面接触，电弧熄灭、电路短路；**② 液桥形成**——短路电流加热接触点，焊丝端熔化形成一个连接焊丝与熔池的液态小桥；**③ 液桥颈缩**——在电磁收缩力与表面张力作用下，液桥中段逐渐变细（颈缩）；**④ 熔断再引弧**——颈缩到极限，液桥断裂，熔滴落进熔池，电弧重新引燃，进入下一个周期。<span class="marginnote">短路过渡的关键是「<strong>液桥断裂的瞬间</strong>」：断裂时电路从短路突然断开，电流变化剧烈，若熔断点不在焊丝端、而是把液桥「炸」开，就会把大滴熔滴抛向四周成为飞溅。<strong>控制飞溅的物理方向，就是让液桥在焊丝端「断得干净」。</strong></span>

**短路频率**是衡量过渡稳定性的指标：频率稳定（每秒几十次、声音均匀）说明过渡顺畅；频率忽高忽低说明参数失配。老焊工听 CO₂焊的声音——「噼噼啪啪」均匀有节奏是短路过渡正常，「哗啦」连响是飞溅失控，「嘶嘶」发空是电弧过长。

短路过渡之所以是全位置的主力，还有一个「热输入低」的连锁好处：熔池小、凝固快，立焊仰焊时熔池「挂得住」，不像大电流颗粒过渡那样一焊就淌。**CO₂焊能覆盖全位置，靠的正是短路过渡这一档**——它把 CO₂焊从「平焊专用」解放成了「全能方法」。

## 3 波形控制与低飞溅技术

短路过渡的飞溅来自「液桥断裂」那一瞬间的电流冲击——传统焊机在短路末期电流降不下来，液桥被「炸」断。**波形控制焊机**正是针对这一点：通过逆变电源实时控制焊接电流的波形，在液桥颈缩时把电流快速降到低值，让液桥在低电流下「柔性地」断裂，飞溅大幅减少。

波形控制把短路过渡「升级」成了低飞溅的精细过程。代表技术有**短路波形控制**（检测到颈缩信号立即降流）与**冷金属过渡（CMT）**——后者在液桥断裂时不仅降流，还让焊丝**机械地回抽**，把熔滴「拉断」而不是「炸断」，实现几乎无飞溅的短路过渡。<span class="marginnote">CMT（Cold Metal Transfer）的焊丝回抽是标志性动作：送丝机在短路瞬间反向抽丝，像「抽丝剥茧」一样把熔滴轻轻摘下。它让 CO₂ 焊的薄板、打底、甚至铜铝连接都进入「低飞溅时代」——<strong>波形控制，本质是「电」与「机」共同干预熔滴过渡。</strong></span>这些技术把 CO₂ 焊原本的「飞溅大」短板大幅补齐，让它在高端应用里也能站稳脚跟。**对焊工而言，认识波形控制的意义在于：飞溅大不全是操作问题，也可能是设备不够先进——设备选型本身也是一种工艺决策。**

波形控制还带来一个操作上的变化：**焊工不再需要为「压飞溅」而刻意调小电流**——低飞溅焊机在短路过渡下就能给出较高的熔敷率，薄板与打底焊的效率因此提升。**同一门手艺，配上不同的设备，工艺空间完全不同。**

## 4 工艺参数与熔滴过渡的关系

参数直接决定过渡方式，三者对应关系是 CO₂焊的「地图」：

| 参数区间 | 电流 | 电压/弧长 | 过渡方式 | 特点 |
| --- | --- | --- | --- | --- |
| 小电流档 | 100–200 A | 18–24 V，短弧 | 短路过渡 | 热输入低、全位置、薄板 |
| 中电流档 | 200–300 A | 24–30 V | 颗粒过渡 | 熔深大、飞溅大，尽量避开 |
| 大电流档 | >300 A（富氩） | 30–36 V | 喷射过渡 | 熔深大、飞溅小，厚板平焊 |

**电流定过渡方式，电压定弧长**：电流从小调大，过渡从短路→颗粒→喷射依次变化；电压决定弧长——电压高弧长长、熔滴长大成颗粒，电压低弧长短、倾向短路。<span class="marginnote">焊接时「电流、电压一起调」的配合很有讲究：<strong>电流大、电压也要跟着大</strong>（保持适当弧长），否则「大电流 + 低电压」会让焊丝直接捅进熔池、顶丝爆响；反之「小电流 + 高电压」则弧长拉太长、熔滴乱飞。<strong>两个旋钮要同步，不能只动一个。</strong></span>此外，**焊丝伸出长度（干伸长）**也影响过渡：伸出越长，电阻热越大、焊丝预热越充分，但伸出过长电弧飘、保护差，一般控制在焊丝直径的 10–15 倍。

一个具体的「电流电压联调」例子：焊 1.2 mm 焊丝，电流从 180 A 提到 220 A 时，电压也要从约 22 V 提到约 24 V。如果只提电流不提电压，弧长被「压」短，焊丝往熔池里捅、短路爆响、飞溅剧增；只提电压不提电流，弧长拉长、熔滴长大、焊缝变宽变糙。**两个旋钮是一对「搭档」，动一个就要看另一个。**

电压还有一个更细的调节功能：**同一电流下微调电压，可以微调熔深与焊缝宽度**——电压稍高，电弧宽、焊缝宽、熔深稍浅；电压稍低，电弧集中、熔深大、焊缝窄。**「电流定熔深的大盘，电压做熔宽的微调」**，这是 CO₂焊调参的进阶手感。

## 5 公式解析：焊丝伸出长度与电阻热

焊丝伸出长度之所以影响过渡，是因为它贡献了不可忽略的**电阻热**。伸出段焊丝的电阻为：

$$
R = \rho \cdot \frac{L}{A}
$$

式中 $R$ 是伸出段电阻（Ω），$\rho$ 是焊丝电阻率（Ω·mm），$L$ 是伸出长度（mm），$A$ 是焊丝截面积（mm²）。对这条式子做三步拆解：

- **第一步，看长度 $L$**：伸出越长，电阻越大。电流通过伸出段产生的电阻热 $I^2 R$ 随之增大，焊丝被「预热」得更充分——这正是伸出长度影响熔滴过渡的物理根源。
- **第二步，看截面积 $A$**：焊丝越细，电阻越大、预热越强。这就是为什么细焊丝用小电流、粗焊丝用大电流——**粗细焊丝对「伸出预热」的敏感度完全不同。**
- **第三步，看实际影响**：伸出过长，预热过度、焊丝端部软化下垂、电弧发散、飞溅增多；伸出过短，预热不足、焊丝熔化慢、电弧「憋」在导电嘴附近。**经验范围 10–15 倍焊丝直径**，既保证预热又维持保护——伸出长度是 CO₂焊里最容易被忽略、却实打实影响过渡的一个参数。

## 6 典型工艺参数的选择

CO₂焊的参数选择，按「板厚 + 位置」定档位，常见参考如下：

| 板厚 (mm) | 焊丝直径 (mm) | 电流 (A) | 电压 (V) | 过渡方式 | 位置 |
| --- | --- | --- | --- | --- | --- |
| 1–3 | 0.8–1.0 | 60–120 | 17–20 | 短路 | 全位置 |
| 3–8 | 1.0–1.2 | 120–220 | 20–25 | 短路/颗粒 | 全位置 |
| 8–12 | 1.2–1.6 | 200–280 | 24–28 | 颗粒 | 平焊为主 |
| >12 | 1.6 | 280–350 | 28–34 | 颗粒/喷射 | 平焊、厚板 |

（本主题为工艺体系，核心信息集中在参数表与过渡方式对照，故以表格替代公式解析。）

**读表的方法是「先定位，再选档」**：板厚与位置定过渡方式（薄板全位置用短路、厚板平焊用颗粒/喷射），过渡方式定电流电压，电流定焊丝直径。<span class="marginnote">还有一个「电压—电流匹配」的快速判断：焊完看飞溅，飞溅大而均匀，多半电压偏高；飞溅小而爆响，多半电压偏低；焊缝成形圆润、飞溅适中，才是匹配。<strong>焊缝与飞溅是参数的「成绩单」。</strong></span>参数表的数值是起点，试焊验证是终点——与前面几篇的调参逻辑完全一致。

试焊时判断过渡方式有三个信号：**听声音**（短路过渡是均匀的噼啪声、颗粒过渡是哗啦乱响）、**看飞溅**（飞溅小且细碎是短路或喷射、飞溅大而粗是颗粒）、**看成形**（细密均匀是短路、粗厚粗糙是颗粒）。**把「过渡方式」变成可听可看的信号，调参就有了依据。**

## 7 熔滴过渡与焊缝成形的对应

过渡方式直接决定焊缝成形，反过来，看焊缝就能推断过渡：

**短路过渡**的焊缝：成形细密、鱼鳞均匀，熔深较浅、余高适中，适合薄板与立仰焊——热输入低，焊缝「冷而细」。**颗粒过渡**的焊缝：熔深大、焊道宽厚，但表面粗糙、飞溅粘附多——热输入大，焊缝「热而粗」。**喷射过渡**的焊缝：熔深大、表面光滑、飞溅极少——热输入集中，焊缝「深而光」。<span class="marginnote">这三档成形对应三种应用气质：短路过渡像「绣花」（精细薄件）、颗粒过渡像「劈柴」（粗壮但糙）、喷射过渡像「犁地」（深而净）。<strong>焊工选择过渡方式，就是在选择焊缝的「长相」与「气质」。</strong></span>

成形之外，过渡方式还影响<strong>熔深与稀释</strong>：短路过渡熔深浅、母材稀释小，适合打底与薄板；喷射过渡熔深大、母材熔合充分，适合承力厚板。<strong>「要什么熔深，就选什么过渡」</strong>——这层对应关系，在结构设计选焊接方法时同样要考虑到。

对 CO₂焊工来说，掌握过渡方式的意义在于：**用参数调出想要的过渡，用过渡控制焊缝质量**——薄板全位置调短路，厚板平焊调颗粒或喷射（富氩），该用什么就用什么。理解了「参数—过渡—成形」这条链，CO₂焊就不再是「按下开关就焊」的机械操作。

这也让 CO₂焊的「参数观」区别于另两种方法：焊条电弧焊靠手感稳弧长，氩弧焊靠双手管熔池，CO₂焊则**靠耳朵与眼睛管过渡**——听声音、看飞溅，判断过渡稳不稳，再反推参数对不对。**三种方法，三种「传感器」。**

## 8 小结

- 熔滴过渡三形式：**短路、颗粒、喷射**；纯 CO₂ 以短路与颗粒为主，喷射需富氩混合气。
- **短路过渡**低热输入、熔池小，适合薄板与全位置；周期为「短路—液桥—颈缩—熔断再引弧」。
- 参数决定过渡：**电流定方式、电压定弧长**；电流电压要同步调，不能只动一个。
- 焊丝伸出长度（10–15 倍直径）通过电阻热 $R = \rho L/A$
