Repository: xhongduo-tech/xhongduo-tech.github.io

# 徐鸿铎的大模型研究笔记

VitePress技术博客，围绕大模型原理、推理算法与服务系统、训练后训练、评测复现与实践项目组织。源码在source分支，GitHub Actions构建后通过官方Pages artifact流程部署，同时替换main分支的生成文件镜像。站点为 https://xhongduo-tech.github.io/ 。

## 目录

- docs/foundations：模型、概率、张量与训练基础。
- docs/inference：解码、MTP、DSpark、DeepInfer及推理系统地图。
- docs/training：数据、SFT、LoRA、偏好优化与RL路线。
- docs/evaluation：质量、系统指标和复现规范。
- docs/projects：部署、微调、后训练项目任务与后续报告。
- docs/articles：正式博文，只有article且published进入文章索引。
- docs/writing：写作方法与文章模板。
- drafts：未公开草稿。
- docs/.vitepress：配置、主题与内容索引。

## 本地运行

```sh
npm ci
npm run docs:dev
npm run docs:check
npm run docs:build
```

构建输出在docs/.vitepress/dist。数学与Mermaid使用本地构建支持，搜索采用本地索引；不依赖站外搜索账号。

File: docs/posts/skills/welding-techniques/mag-co2-principle-and-equipment.md
---
title: CO₂气体保护焊原理与设备
date: 2026-08-07
---

# CO₂气体保护焊原理与设备

<div class="epigraph">
<p>时间就是金钱。</p>
<footer>—— 本杰明·富兰克林（Benjamin Franklin）</footer>
</div>

<div class="article-byline">
<p>第10级 · 焊工（焊接操作技能与工艺） ｜ 《焊接手册》第2卷 ｜ 2026-08-07</p>
</div>

## 为什么从CO₂气体保护焊原理与设备开始

如果说氩弧焊是「钟表匠」，CO₂气体保护焊就是「流水线」——焊丝像线一样自动送出，焊工只需握住焊枪控制方向，熔敷速度快、效率高、成本低，是钢结构、造船、汽车制造业当之无愧的产量主力。<span class="marginnote">CO₂焊（熔化极活性气体保护焊，MAG，代号 135）与氩弧焊（GTAW）同属气体保护焊，但有一个根本区别：<strong>焊丝自己熔化、自己填充，是「熔化极」</strong>——热源与填充不再分离，效率因此大幅提升。它把焊工从「手送焊丝」里解放出来，只留「手稳」这一件事。</span>这一组我们进入第三种手工电弧焊——先认识原理与设备，再讲参数、操作与缺陷。它与前两组的最大不同，是「半自动」三个字：机器替你送丝，你负责其余。

## 1 CO₂气体保护焊的原理与特点

**CO₂气体保护焊**：以 CO₂ 气体作为保护介质，焊丝作为电极且自身熔化填充焊缝，依靠焊丝与焊件之间产生的电弧熔化金属的焊接方法。它属于**熔化极活性气体保护焊（MAG）**。

原理链条是：**送丝机把焊丝匀速送向工件 → 焊丝与工件接触短路引弧 → 电弧熔化焊丝与母材 → 熔滴过渡进熔池 → 焊丝持续送进形成连续焊缝**。CO₂ 从喷嘴喷出罩住电弧与熔池，把空气隔绝。<span class="marginnote">与氩弧焊的「钨极+送丝」两手分工不同，CO₂焊只有一只手——<strong>焊丝既是电极又是填充，送丝机替你把「送丝的手」代劳了</strong>。这就是它效率高的根源，也是它操作门槛低于氩弧焊的原因。</span>引弧与收弧也由控制系统自动完成：按下开关，先送气、再送丝、后通电；松开开关，先断弧、再停丝、后延时停气——**时序自动，是「半自动」三个字的完整含义。**

**CO₂ 是「活性气体」**：它在电弧高温下分解并参与氧化反应（$CO_2 \rightarrow CO + O$），熔池会被氧化——所以 CO₂ 焊必须使用**含脱氧元素（锰、硅）的专用焊丝**，靠焊丝里的脱氧剂把氧化物还原掉。这是它与「惰性气体」氩弧焊在冶金上的关键差别。<span class="marginnote">焊丝里的锰、硅在熔池里「抢」氧，把氧变成熔渣浮出，保住焊缝金属不被氧化。所以 CO₂焊的焊丝不是随便一根铁丝——<strong>没有锰硅脱氧的焊丝，CO₂焊出来的焊缝全是气孔与氧化物</strong>。</span>CO₂焊的优点：**效率高**（焊丝连续送进、电流密度大、熔敷速度快）、**成本低**（CO₂ 便宜、焊丝利用率高）、**全位置**（短路过渡适合各种位置）、**明弧操作**（看得清熔池）。缺点：**飞溅大**（这是 CO₂焊最著名的短板）、焊缝成形不如氩弧焊光洁、不适合活泼金属（铝、钛会被氧化）。

它的应用场景也因此非常集中：**钢结构**（厂房、桥梁、塔架）、**造船**（船体分段）、**车辆**（车身、车架）、**压力容器与管道**（与氩弧焊打底配合）、**重型机械**——凡是「量大、要求不太极端」的碳钢、低合金钢焊缝，CO₂焊都是主力。<span class="marginnote">车间里有个粗略的分配：<strong>根部与关键点交给氩弧焊，量大面广的焊缝交给 CO₂焊，返修补焊用焊条电弧焊</strong>——三种方法不是谁取代谁，而是按质量与效率各占一段。</span>

## 2 设备组成

CO₂焊的设备由五个部分组成，与焊条电弧焊最大的区别是多了**送丝机构**：

**焊接电源**：CO₂焊采用**平特性（恒压）电源**——这是它与焊条电弧焊（陡降特性）最本质的设备差异，下一节专门讲。**送丝机构**：由送丝电机、送丝轮、导丝管组成，把焊丝以恒定速度送往焊枪，是 CO₂焊的「心脏」。送丝轮分**推丝式**（送丝机离焊枪近，适合 3 m 以内的焊枪）与**推拉丝式**（送丝机后置、焊枪内有拉丝电机，适合长距离）。<span class="marginnote">送丝机构直接决定焊接稳定性：送丝轮压紧力太紧会压扁焊丝、太松会打滑；导丝管内径不匹配或弯曲半径太小，焊丝送不动、时断时续。<strong>「送丝顺不顺」是 CO₂焊一切质量的前提。</strong></span>**焊枪**：由导电嘴（导电流）、喷嘴（出保护气）、枪体组成。**供气系统**：CO₂气瓶 → **预热器**（防止气体减压时结冰）→ 减压阀 → 流量计 → 气管 → 焊枪。**控制系统**：引弧、送丝、供气、停弧的时序控制。

焊枪里最容易磨损的是**导电嘴**：焊丝以很高的速度穿过导电嘴，加上电流流过产生的发热，导电嘴的孔径会逐渐磨损变大——磨损后焊丝在孔内晃动、导电不稳定、电弧偏吹。**导电嘴是 CO₂焊的「一次性精密件」**，焊工要养成定期检查更换的习惯，别让一根旧导电嘴毁掉整条焊缝。

这套设备的关键词是「**连续**」：焊丝连续送、气体连续供、电流连续调——设备的所有设计，都在为「不间断地焊下去」服务。

设备还有**半自动与全自动**之分：**半自动**是焊工手持焊枪、机器只送丝，前面讲的都是这一种，灵活、全位置；**全自动（机械化）**是焊枪装在行走机构或机器人上，焊工只负责编程与监控，用于长直焊缝与批量生产。焊工取证考的是半自动，但理解全自动的分工，是向自动化焊接迈进的必经之路。

## 3 平特性电源与等速送丝的自调节

CO₂焊为什么用**平特性（恒压）电源**，而不是焊条电弧焊的陡降特性？这要从「送丝与电流的自调节」说起。

平特性电源的输出电压基本恒定。焊接时，**送丝速度决定焊接电流**：送丝快 → 焊丝伸入电弧多 → 短路频繁 → 电流自动增大 → 熔化加快，直到熔化速度追上送丝速度，达到平衡。<span class="marginnote">这套机制叫「<strong>电弧自调节作用</strong>」：焊工按下开关，送丝机以固定速度送丝，电弧自己会把电流调到「熔化速度 = 送丝速度」的平衡点。焊工不需要像焊条电弧焊那样手动送进焊条——<strong>机器的自适应，把「送进」这个动作从焊工手里解放了</strong>。</span>焊条电弧焊没有送丝机，弧长靠人手维持，必须用陡降特性让电流稳定；CO₂焊有送丝机，弧长由电源与送丝共同维持，平特性正好配合。

实际工作中「调电流」的操作也因此不同：焊条电弧焊直接调电流；CO₂焊是**调送丝速度**（很多焊机面板上标的就是送丝速度或电流刻度，两者联动）。**想通「送丝速度 = 电流」这条链，CO₂焊的调参逻辑就通了一半。**

自调节还有一个直观的表现——**焊枪离工件远近不影响电流稳定**：焊工把焊枪抬高一点（弧长变长、电压略升），电流会因平特性自动回调；压低一点同理。所以 CO₂焊对弧长的「手感」要求比焊条电弧焊宽松，焊工可以把更多注意力放在熔池与方向上——**这也是新手学 CO₂焊比学焊条电弧焊容易上手的原因之一。**

## 4 CO₂气体的特点与选用

CO₂气体的冶金行为与惰性气体完全不同，选用时要注意它的「脾气」：

**氧化性**：CO₂ 高温分解出原子氧，氧化熔池——必须配脱氧焊丝，且**不能用于焊活泼金属**（铝、镁、钛会被严重氧化）。**分解吸热**：CO₂ 分解吸收大量热量，使电弧冷却、弧柱收缩，这是 CO₂焊电弧挺度好、熔深大的原因之一，但也带来较大的飞溅。<span class="marginnote">CO₂的分解吸热是一把双刃剑：它让电弧「冷而硬」、熔深大，适合厚板；但也让熔滴过渡粗大、飞溅多。为了既保留熔深又减少飞溅，工程上常用<strong>富氩混合气体（Ar + 20% CO₂）</strong>——氩气稳弧降飞溅，CO₂保留熔深与成本。</span>**纯度与流量**：焊接用 CO₂ 纯度一般要求 ≥ 99.5%，水分要低（水分是气孔与氢的来源）；流量一般 10–20 L/min，比氩弧焊大，因为 CO₂ 保护需要更大流量才能把空气挡严。**气瓶使用**：CO₂ 气瓶用**液态 CO₂**，减压时气化吸热，阀口容易结冰——必须装**预热器**把气体加热后再减压。<span class="marginnote">液态 CO₂ 气化吸热导致阀口结霜甚至结冰、流量骤降，是 CO₂焊的经典故障。预热器就装在减压阀前，把 CO₂ 加热到 0 ℃ 以上再减压。<strong>冬天焊 CO₂ 焊，先看预热器工作没。</strong></span>

**气体的选用总结**：一般碳钢用**纯 CO₂**（成本最低）；要求飞溅小、成形好时用**Ar + CO₂ 混合**（如 80%Ar + 20%CO₂，或称 82/18）；纯 Ar 则用于 MIG 焊铝等（那是另一条线）。**选气就是选「成本与质量」的平衡点。**

混合气的配比变化会带来可感知的工艺差异：**CO₂ 比例越高，飞溅越大、成本越低、熔深越大；Ar 比例越高，电弧越稳、飞溅越小、成形越光洁**。工程上常用 80/20（Ar/CO₂）作为「提质」折中，95/5 则用于薄板与打底。**记住这个方向：往 Ar 方向调是「提质」，往 CO₂ 方向调是「降本」。**

## 5 公式解析：送丝速度与电流的关系

CO₂焊的送丝速度与焊接电流之间存在近似平方关系，这解释了「送丝定电流」的机理：

$$
v_f \approx k \cdot I^2
$$

式中 $v_f$ 是送丝速度（m/min），$I$ 是焊接电流（A），$k$ 是与焊丝直径、材质有关的系数。对这条式子做三步拆解：

- **第一步，看物理来源**：焊丝的熔化靠两部分热——**电阻热**（电流通过焊丝伸出段产生的 $I^2 R$ 热）与**电弧热**（弧柱传给焊丝端部）。电阻热与电流平方成正比，所以焊丝熔化速度近似正比于 $I^2$。
- **第二步，看自调节**：送丝速度固定为 $v_f$，电流会自发稳定在使熔化速度等于 $v_f$ 的数值上——这就是上一节「电弧自调节」的数学表达。**调送丝速度，就是在调平衡电流。**
- **第三步，看实际意义**：送丝速度翻倍，电流大约变为原来的 $\sqrt{2}$ 倍（约 1.4 倍）；电流大 → 熔敷效率高，但飞溅也大。所以**追求效率就调大送丝速度（大电流），追求质量就调小**——CO₂焊的「效率-质量」天平，握在送丝速度旋钮上。

有了这条关系，焊工读焊机面板就有了解释：很多焊机标「送丝速度」而不是「电流」，两者通过这条曲线换算。**懂公式，面板上的数字就不再神秘。**

## 6 设备操作与维护

CO₂焊的设备维护，核心在「丝、气、嘴」三样：

**送丝系统**：送丝轮要选对槽型与焊丝直径匹配，压紧力适中；导丝管要定期清理（焊丝镀层脱落会堵塞），焊枪软管弯曲半径不能太小。<span class="marginnote">送丝不顺畅的表现是「焊丝一顿一顿」，焊缝跟着忽宽忽窄、电弧忽明忽暗。检查顺序：送丝轮压紧力 → 导丝管是否堵塞 → 导电嘴是否磨损。<strong>导电嘴是易损件</strong>——孔径磨损变大，焊丝摆动、电弧不稳，该换就换。</span>**气路**：预热器、减压阀、流量计逐项检查，气管接头密封；气体用尽要换瓶，注意留余压。**焊枪**：导电嘴、喷嘴是易损件，喷嘴内壁粘附飞溅要清理（用防飞溅剂可减轻），导电嘴磨损要更换。

**常见故障诊断**：**飞溅特别大**——电流过大、焊丝伸出长度太长或电压不当；**电弧不稳**——导电嘴磨损、送丝不畅、地线接触不良；**焊缝气孔**——气体流量不足、喷嘴堵塞、风大；**焊丝粘丝（顶丝）**——导电嘴与工件短路、送丝与电弧失配。**CO₂焊的故障多半落在「丝路」与「气路」两条线上，先查机械、再查气体、最后查参数。**

安全方面，CO₂焊除弧光、烫伤、烟尘等共性防护外，还有两个特点要注意：**CO₂ 气体在密闭空间会挤占氧气**（比空气重、沉底），容器内焊接必须通风并监测氧含量（与氩弧焊同理）；**焊枪在焊接中带电**，不用时不能放在工件上，防止误触短路——这些在《焊接安全操作与劳保用品》一篇会系统展开。

## 7 三种方法的设备对比

把焊条电弧焊、氩弧焊、CO₂焊的设备放在一起，差异一目了然：

| 设备要素 | 焊条电弧焊 | 氩弧焊 | CO₂焊 |
| --- | --- | --- | --- |
| 电源外特性 | 陡降（恒流） | 陡降（恒流/脉冲） | 平特性（恒压） |
| 电极 | 焊条（消耗） | 钨极（不消耗） | 焊丝（消耗） |
| 填充方式 | 焊条自身 | 手工送丝 | 送丝机自动送丝 |
| 保护方式 | 药皮造渣 | 惰性气体 | 活性气体 CO₂ |
| 焊枪/焊钳 | 焊钳 | 钨极焊枪 | 导电嘴焊枪 |
| 自动化程度 | 全手工 | 手工/半自动 | 半自动/全自动 |

（本主题以原理与设备为主，核心信息集中在设备对比表，故以表格替代公式解析。）

**读这张表的关键是「外特性跟着电极走」**：焊条与钨极靠人维持弧长，用陡降（恒流）；焊丝靠送丝机维持，用平特性（恒压）。**电源的外特性不是随便选的，而是由「谁来控制弧长」决定的**——理解了这条，三种设备的电源差异就全通了。

对焊工来说，这张表还提示了「上手难度」的差异：焊条电弧焊练弧长手感，氩弧焊练双手配合，CO₂焊因为机器分担了送丝，**新手最容易先上手、但最难焊出高质量**——机器的辅助让「能焊」变得容易，也让「焊好」的差距更加拉大。设备越自动，对操作者的参数理解要求反而越高。

## 8 小结

- CO₂焊是**熔化极活性气体保护焊（MAG，135）**：焊丝既是电极又是填充，送丝机替手代劳，效率高、成本低。
- CO₂是**活性气体**，氧化熔池，必须配**锰硅脱氧焊丝**，不能焊铝钛等活泼金属。
- 设备核心是**平特性电源 + 送丝机构**；「送丝速度 = 电流」由**电弧自调节**维持。
- CO₂特点：**分解吸热、电弧挺、熔深大、飞溅大**；富氩混合气可降飞溅。
- 送丝速度与电流近似满足 $v_f \approx k I^2$

File: docs/posts/skills/welding-techniques/manual-gtaw-operation.md
---
title: 手工钨极氩弧焊操作技术
date: 2026-08-07
---

# 手工钨极氩弧焊操作技术

<div class="epigraph">
<p>心手相应，物我两忘。</p>
<footer>—— 苏轼（《书唐氏六家书后》语意）</footer>
</div>

<div class="article-byline">
<p>第10级 · 焊工（焊接操作技能与工艺） ｜ 《焊接手册》第2卷 ｜ 2026-08-07</p>
</div>

## 为什么从手工钨极氩弧焊操作技术开始

前面两篇把氩弧焊的原理、设备、钨极、焊丝、保护气都讲透了，这一篇要把它们变成**手上的功夫**。手工钨极氩弧焊的难点与焊条电弧焊完全不同：焊条电弧焊只要一只手握焊钳，氩弧焊却要**两只手**——一只手握焊枪稳定电弧，一只手送焊丝控制填充，两只手还要跟脚下、眼睛同步。<span class="marginnote">氩弧焊常被形容为「一只手画圆、一只手画方」：持枪的手要像写字一样稳，送丝的手要像缝纫一样匀，两个动作的节律还要完全同步——<strong>这种「双手分控」的能力，是氩弧焊与焊条电弧焊最本质的操作差异，也是它最练人的地方。</strong></span>掌握手工氩弧焊的操作，是把氩弧焊「质量天花板」的潜力兑现出来的必经之路；它也是管道打底、不锈钢薄板、铝合金焊接这些高端场景的核心技能。

## 1 持枪与送丝的基本功

手工氩弧焊的操作，从**两只手的分工**开始：

**持枪的手**：焊枪用掌心托住、拇指与食指捏住枪柄，靠手腕与肩部支撑，让枪嘴像「写字」一样稳定。持枪的要诀是「**腕稳、臂松、依托牢**」——手腕保持稳定，手臂放松，肘部或腕部找依托物（工件边缘、支架），不让枪嘴发抖。**焊接方向**一般用**左焊法**（焊枪从左向右推进，视野开阔、便于观察熔池）或**右焊法**（从右向左），新手多用左焊法。<span class="marginnote">持枪最忌「悬空端枪」：手臂悬着，焊不了半米手就开始抖。老焊工都讲究「找依托」——焊前先想好手腕搁在哪、肘部靠在哪，让身体成为稳定的基座。<strong>稳定性是枪的，不是靠力气硬顶出来的。</strong></span>

**送丝的手**：焊丝从拇指与食指、中指之间送出，与焊枪呈约 60°–90° 的夹角，焊丝端部伸到熔池前沿。送丝手法分**断续送丝**（送一点、停一下、再送，送进量精确可控，是新手与打底的主流）与**连续送丝**（焊丝像流水一样持续送进，效率高、适合熟练工与自动焊）。<span class="marginnote">断续送丝的节奏是氩弧焊的「呼吸」：熔池化开 → 送丝 → 熔池被填充 → 略停等熔池稳定 → 再送。送丝快了堆成球、慢了熔池空烧，节奏全靠手感。</span>送丝时焊丝端要**贴住熔池前沿**，靠熔池的热把焊丝化开，而不是用力捅进熔池。

持枪与送丝之间还有一个「节奏同步」的问题：持枪移动的速度要与送丝节奏合拍——送一次丝、焊枪前移一小步，两者交替推进。**节奏不同步，要么焊丝堆成球、要么熔池空烧**；同步了，焊缝就均匀得像机器焊的。

## 2 引弧、焊接与收弧的标准动作

氩弧焊的每一道焊缝，都按「**干净的引弧 → 稳定的焊接 → 从容的收弧**」三幕完成：

**引弧**：用**高频引弧**或**提升引弧**（回顾《钨极氩弧焊原理与设备组成》），避免钨极接触工件造成夹钨。引弧后先在起点稍作停留，等熔池化开、形成一个小熔池，再开始送丝——「**先有池、再送丝**」，一上来就送丝，焊丝会被电弧弹开或堆成球。

**焊接**：电弧稳定后，持枪手沿焊缝匀速推进，送丝手按「化开—送—停」的节奏送丝。焊枪角度一般与工件成 70°–85°，焊丝与工件成 10°–30°（从熔池前方送进）。焊接全程要保持**弧长稳定**（约 2–4 mm）与**枪距稳定**，眼睛盯住熔池——看熔池的明亮度、大小与流动，判断参数与手法是否合适。<span class="marginnote">氩弧焊的「看熔池」是一门学问：熔池明亮圆滑说明热量合适，熔池发暗或起泡说明过热，熔池边缘塌陷说明电流太大要烧穿。<strong>看熔池，是氩弧焊的「仪表盘」</strong>——参数对不对，熔池最先知道。</span>

**收弧**：焊缝收尾处**先衰减电流**（焊机自动或手动），让熔池逐渐凝固、弧坑被填满；再**延时停气**（5–15 秒）保护红热的钨极与收弧区。**新手最常见的错误是焊完立即松手**——钨极还红着就被空气氧化，下一道电弧就不稳；收弧的动作，直接关系下一道焊缝的引弧。

标准三幕之外，还有几个「衔接动作」：**换焊丝**（断续送丝时焊丝用完要快速续上，动作要快而稳，别让熔池等太久）、**擦丝**（焊丝端在空气中停留久了会被氧化，重新送进前要擦一下，防止氧化物带进熔池）、**调电流**（中途发现热量不合适，趁熔池凝固间隙快速微调）。这些衔接动作虽小，却决定了整道焊缝的连贯性——**氩弧焊的「一气呵成」，靠的就是这些衔接动作的顺畅。

## 3 平焊位置的氩弧焊操作

平焊位置的氩弧焊（1G）是操作的基础，把要领立住：

**板对接平焊**：工件水平放置，焊枪垂直于工件略后倾（与工件成约 70°–80°），焊丝从前方以 10°–20° 送进。电流按板厚选（薄板 1–3 mm 用 50–120 A），焊速均匀。**薄板自熔焊**（不加焊丝只熔母材）：电流要小、焊速要快，靠电弧把两侧母材熔化连成焊缝——自熔焊最考验「热量控制」，熔池一化开就要走，停多了就烧穿。

**加丝焊接**（有填充）：电流按板厚选，送丝节奏与熔池大小匹配。平焊加丝有两种送法——**连续送丝**（效率高，适合熟练工）与**断续送丝**（送一点、停一下，控制精确，适合新手与打底）。薄板加丝要注意「**先有池、再送丝**」：等母材化开一个小熔池，再把焊丝送进池里。<span class="marginnote">薄板自熔焊是「减法焊接」：不加填充、全靠母材自身熔化，所以热量控制是全部。烧穿是它最大的敌人，对策就是「小电流、快焊速、短停留」——熔池刚化开、边缘刚变圆润，就要往前推进。</span>

**角焊缝**：T 形角接用氩弧焊时，焊枪要对准两板的交线，让电弧同时熔化两侧，焊丝从交线处送进。角焊缝的熔池流动性好、容易下淌，电流要比对接略小。

平焊还有一个「基本功中的基本功」——**控制熔池的形状**：圆润而活泼的熔池说明热量合适，熔池发暗或起泡说明过热，熔池边缘塌陷说明电流太大要烧穿。**平焊练的其实不是「焊平」，而是「读熔池」**——会读熔池，后面所有位置都只是「换个姿势读」。

## 4 立焊与横焊的氩弧焊操作

氩弧焊的全位置操作，与焊条电弧焊共享「控制熔池」的逻辑，但手法更精细：

**向上立焊**：焊枪从下往上推进，电流比平焊小 10%–20%，焊丝断续送进，靠「熔池凝固间隙」逐层向上。运枪可做小幅摆动，让熔池均匀向上爬。**向下立焊**：只用于薄板，从上往下快速推进，效率高但熔深浅。**横焊**：熔池受重力下淌，焊枪略向上倾，焊丝从上侧送进，把熔池「托」在上方母材上——与焊条电弧焊横焊的思路完全一致，只是手法更细。<span class="marginnote">氩弧焊全位置的共同点，是「把每一次送丝都做成一个可控的熔滴」：电流小、熔池小、送丝一次只进一点，靠无数个小熔池拼成整道焊缝。它比焊条电弧焊更慢，但每一个小熔池都精确可控——<strong>这就是「慢而精」的氩弧焊哲学。</strong></span>

**全位置的关键是脉冲与电流衰减的配合**：脉冲电流（回顾《钨极氩弧焊原理与设备组成》）让立焊仰焊的熔池在基值期凝固、挂得住；电流衰减让收弧从容。**用足焊机的脉冲与衰减功能，全位置操作就省力一半。**

## 5 手工氩弧焊的常见缺陷与纠正

手工氩弧焊的缺陷，多数能从前面的操作找到根因，收成一张对照表（本主题以操作为主，故以对比表呈现核心信息）：

| 缺陷 | 常见原因 | 纠正方法 |
| --- | --- | --- |
| 夹钨 | 钨极碰熔池、收弧时钨极未脱离 | 保持枪距、收弧前提升钨极 |
| 氧化发灰 | 保护失效：风、流量小、枪距远 | 防风、调流量、缩短枪距 |
| 气孔 | 焊丝/母材脏、气体纯度差 | 擦丝、清坡口、换高纯氩 |
| 烧穿（薄板） | 电流大、停留久 | 减电流、快焊速 |
| 未焊透 | 电流小、送丝太快 | 增电流、调送丝节奏 |
| 焊道不匀 | 送丝节奏与移动速度失配 | 练断续送丝节奏 |

**读表的方法是把每个缺陷翻译成「两只手的问题」**：夹钨是持枪手的问题（枪距没稳住），气孔是准备的问题（丝没擦净），焊道不匀是送丝手与持枪手的配合问题——**氩弧焊的缺陷，几乎都能追溯到「两只手与准备」上**。对症下药，比盲目返修有效得多。

缺陷防治还有一条「先查共因」的提醒：氩弧焊的缺陷常成群出现——焊缝发灰、气孔、夹钨一起来，多半是**保护整体失效**（风大、流量不足、枪距太远），而不是各自独立的问题。**遇到成群缺陷，先查保护与准备这两个「共同根」**，往往一次就解决一大半。

## 6 手工氩弧焊的参数匹配与手感

手工氩弧焊的手感，最终要落到「参数与手法的匹配」上——同一个电流，送丝节奏不同，熔池状态就不同：

**电流与送丝的匹配**：氩弧焊的电流决定熔池大小，送丝决定填充量。理想状态是「**熔化量 = 填充量**」：送丝太快，熔池「吃不下」堆成球；送丝太慢，熔池空烧、塌陷或烧穿。判断匹配的信号是熔池稳定、焊缝余高均匀（一般 0–2 mm）。<span class="marginnote">氩弧焊「手感」的核心，就是「用电流控制热量、用送丝控制填充、用手移动控制速度」三者之间的平衡——<strong>三者匹配，焊缝均匀；三者失衡，缺陷立现</strong>。练氩弧焊，练的就是这个「三角平衡」。</span>

**电流与材料的匹配**：不锈钢怕热要小电流快焊（压热输入），铝导热快要大电流（补散热），薄板怕烧穿要小电流——同样的焊机，焊不同材料要「读力」调电流（回顾《不锈钢与铝镁合金氩弧焊》）。

**弧长与电流的匹配**：氩弧焊强调短弧（弧长一般 0.5–1 倍钨极直径），弧长长则保护差、电弧散。**「电流定热量、弧长定保护、送丝定填充」**——三个变量的协调，就是氩弧焊手感的全部内容。

## 7 手工氩弧焊的应用场景与练习路径

手工氩弧焊在哪些场合「非它不可」，决定它的价值定位：

**非它不可的场景**：不锈钢管道打底（根部成形要求高）、薄壁管换热器（热输入要求精确）、钛、锆等活泼金属（保护要求极高）、异种金属连接（控制精确）。<span class="marginnote">氩弧焊的「非它不可」源于它的两个独有本领：<strong>热源与填充分离</strong>（电流独立于送丝，熔池可精确控制）与<strong>惰性气体保护</strong>（适合活泼金属）。这两个本领是焊条电弧焊、CO₂焊都替代不了的——这就是氩弧焊「质量天花板」名号的底气。</span>

**练习路径**：先练**平焊直道**（薄板自熔焊练热量控制）→ 加送丝（练「化开—送—停」的节奏）→ 练**对接**（两板拼缝，控制熔透与余高）→ 练**角焊缝**（控制焊脚与两侧熔合）→ 再上**立焊横焊**（练熔池控制）→ 最后练**管道打底**（全位置 + 背面成形）。**每一级都以前一级为地基，跳级练容易「空中楼阁」**——这与焊条电弧焊的练习逻辑一致。

**练习的「数据化」**：把每次练习的电流、送丝节奏、焊缝照片记下来，隔周对比——进步看得见，短板也看得见。**用记录代替感觉，是氩弧焊练到高水平的必经之路。**

## 8 手工氩弧焊的常见误区辨析

手工氩弧焊有四个高频误区，值得提前避开：

**误区一：送丝越快填充越快**——错。焊丝是「喂」进熔池前沿、靠熔池热化开的，不是「捅」进去的；送丝过猛反而堆球、夹丝。**误区二：弧长越长越容易看清**——错。弧长长则保护差、电弧散，焊缝氧化发灰；氩弧焊要短弧，看的是熔池不是电弧。

**误区三：钨极碰到熔池没关系**——错。钨极碰熔池就是夹钨缺陷的直接来源，保持枪距是基本功。**误区四：收弧可以随便断**——错。氩弧焊的收弧必须「电流衰减 + 气体延时」，否则弧坑裂纹、钨极氧化。<span class="marginnote">这四个误区的共同根源，是把氩弧焊当成焊条电弧焊来操作——<strong>氩弧焊的「慢而精」与焊条电弧焊的「快而糙」是两种性格</strong>，习惯焊条电弧焊的人转学氩弧焊，最容易犯「急着送丝、急着推进」的毛病。意识到性格差异，误区就避开了大半。</span>

## 9 小结

- 手工氩弧焊是**两只手的分工**：持枪手稳住电弧，送丝手控制填充，节奏同步是核心。
- 持枪要诀「**腕稳、臂松、依托牢**」；送丝用断续/连续两种手法，焊丝贴熔池前沿化开。
- 标准三幕：**干净引弧（先有池再送丝）→ 稳定焊接（看熔池）→ 从容收弧（衰减 + 延时）**。
- 平焊是基础：薄板自熔焊靠「小电流、快焊速、短停留」防烧穿。
- 全位置靠脉冲与衰减配合，用「无数个小熔池拼成整道焊缝」。
- 缺陷多数能追溯到「两只手与准备」：夹钨找持枪、气孔找准备、焊道不匀找配合。
- 衔接动作（换丝、擦丝、调电流）决定整道焊缝的连贯性；**氩弧焊的一气呵成靠衔接顺畅**。
- 成群缺陷先查「共同根」：保护失效与准备不足，往往一次解决一大半。
- 平焊练的是「读熔池」：圆润活泼=热量合适，发暗起泡=过热，边缘塌陷=要烧穿。

在下一节，我们将把氩弧焊用到最典型的两种材料上——不锈钢与铝镁合金，看看这两种「活泼金属」的氩弧焊有何讲究，这就是《不锈钢与铝镁合金氩弧焊》。

File: docs/posts/skills/welding-techniques/metal-materials-and-weldability.md
---
title: 金属材料与焊接性基础
date: 2026-08-07
---

# 金属材料与焊接性基础

<div class="epigraph">
<p>凡铁分生、熟：出炉未炒则生，既炒则熟。</p>
<footer>—— 宋应星（《天工开物·五金》）</footer>
</div>

<div class="article-byline">
<p>第10级 · 焊工（焊接操作技能与工艺） ｜ 《焊接手册》第1卷 ｜ 2026-08-07</p>
</div>

## 为什么从金属材料与焊接性开始

焊接是给金属「动手术」，而任何手术前都必须先弄清「病人」是什么体质。同样是钢材，低碳钢可以随便焊，高碳钢一焊就裂；奥氏体不锈钢焊得好是食品级管道，焊不好就是晶间腐蚀的隐患。**焊工的手艺必须建立在金属材料的基础上**——看不懂钢的牌号、不知道碳当量意味着什么，就无从选择预热温度、焊材牌号与工艺参数。这篇讲的是「什么金属好焊、为什么」，它是上一节《焊接概述》的地基，也直接为后面三种焊接方法的工艺选择提供依据；想更系统地理解铁碳合金的相变，可交叉参考第六级《材料科学与工程》中的金属学与热处理部分。

全篇会反复出现一条主线：**材料的「性格」决定工艺的「动作」**。先记住材料、再学动作，后面的操作技术才有判断依据——否则一切手法都只是没有章法的模仿。

## 1 铁碳合金：焊接面对的主力

工业焊接面对的材料绝大多数是**钢铁**，而钢铁的本质是**铁碳合金**——铁与碳两种主要元素组成的合金。碳的含量直接决定了钢的「性格」：

| 碳含量范围 | 名称 | 典型特点 | 焊接表现 |
| --- | --- | --- | --- |
| ≤ 0.25% | 低碳钢 | 塑性韧性好，易成形 | 焊接性优良，一般不需预热 |
| 0.25%–0.60% | 中碳钢 | 强度提高，硬度上升 | 有淬硬倾向，需预热与控制冷速 |
| > 0.60% | 高碳钢 | 硬度高、塑性差 | 焊接性差，易裂，需特殊工艺 |
| ≥ 2.11% | 铸铁 | 含碳高、脆性大 | 焊接难度极大，一般只补焊 |

为什么碳含量这么关键？因为钢在冷却过程中的组织转变由碳决定。高温奥氏体冷却时，碳含量高、冷速快，就会跳过铁素体与珠光体，直接变成又硬又脆的**马氏体**。焊缝与热影响区一旦出现马氏体，就容易开裂。<span class="marginnote">「马氏体」这个名字来自德国冶金学家 Martens。它是碳在铁中的过饱和固溶体，硬度高但韧性差，是焊接裂纹的罪魁祸首之一——后面《焊接冶金过程与热循环》会专门展开。</span>

焊工不需要背整张铁碳相图，但必须记住一条主线：**碳含量越高、冷却越快，钢越容易变硬变脆、越难焊。**所有预热、保温、缓冷的操作，本质上都是在对抗这条规律。

## 2 金属的力学性能

焊接质量最终要落实到力学性能上。焊接接头需要考察的基本性能有四项，每一项都对应着一种「强度」：

**强度（strength）**：材料抵抗变形与断裂的能力，常用屈服强度 $\sigma_s$ 与抗拉强度 $\sigma_b$ 表示。焊工要关心的不只是母材强度，更是**焊缝强度**——焊缝的屈服点不能明显低于母材，否则接头成为整条构件的薄弱环节。

**塑性（plasticity）**：材料断裂前发生塑性变形的能力，用伸长率 $\delta$ 与断面收缩率 $\psi$ 表示。塑性好，焊缝就能在应力作用下通过变形释放应力，而不是直接开裂。**焊接时「塑性差」几乎等于「容易裂」。**

**韧性（toughness）**：材料吸收能量抵抗断裂的能力，用冲击吸收功（如夏比冲击试验的 $A_{kv}$）表示。韧性与强度往往此消彼长——越硬越脆，越软越韧，焊接工艺要在这对矛盾中找平衡。

**硬度（hardness）**：抵抗局部压入的能力。硬度与强度有近似换算关系，现场常用硬度判断热影响区是否淬硬：硬度突然升高，就是马氏体化的信号。

这四项性能还受温度影响——低温下钢的韧性会急剧下降（冷脆），这正是压力容器焊接后要做冲击试验的原因。

## 3 焊接性的含义

**焊接性（weldability）**：金属材料在限定的施工条件下，按规定的焊接工艺，焊接成符合设计要求、满足使用性能的接头的能力。这个概念分两层：

**工艺焊接性**：材料在焊接过程中是否容易成形、是否容易产生裂纹气孔等缺陷——「好不好焊」是它的通俗说法。**使用焊接性**：焊成的接头能否满足强度、韧性、耐腐蚀等服役要求——「耐不耐用」是它的通俗说法。<span class="marginnote">两者常常背离：有的材料很好焊（工艺焊接性好），但焊完的接头在服役中很快腐蚀失效（使用焊接性差）；焊接性必须同时考察过程与结果。</span>

焊接性不是材料的固定属性，而是**材料 + 工艺 + 结构**三者的综合表现：同样的钢，换了正确的预热、合适的焊材、合理的坡口，从「不好焊」变成「好焊」。这正是焊工技术的用武之地。

现场拿到一种不熟悉的材料，可以用一套四步法快速建立判断：

1. **看牌号**：先识别钢种与碳含量大致区间，Q235 与 45 号钢的对策完全不同。
2. **算碳当量**：把主要合金元素代入 $CE$ 公式，落在哪一档、要不要预热，一算便知。
3. **查文件**：图纸与工艺文件（WPS）往往已写明预热温度、焊材牌号与层道要求，照文件执行最稳妥。
4. **看厚度与拘束**：板越厚、结构越刚性（拘束度越大），冷裂风险越高，对策也要加码——厚板预热、多层多道、控制层温，都是给「拘束」松绑。

## 4 公式解析：碳当量

判断钢材焊接性最常用的定量工具是**碳当量**——把钢中各合金元素对淬硬倾向的影响折算成「相当于多少碳」，用一个数字快速评估冷裂纹敏感性。国际焊接学会（IIW）推荐的公式是：

$$
CE = C + \frac{Mn}{6} + \frac{Cr + Mo + V}{5} + \frac{Ni + Cu}{15}
$$

式中各元素均为钢中的质量百分数。对这条式子做三步拆解：

- **第一步，读主项**：$C$ 前面的系数是 1，说明碳是淬硬倾向的第一推手；其余元素系数都小于 1，表示它们对硬化的贡献按比例折算进「碳当量」。
- **第二步，看分母的差异**：锰除以 6、铬/钼/钒除以 5、镍/铜除以 15——系数越大、分母越小，说明该元素作用越强。锰对淬硬影响强，所以分母最小；镍和铜作用弱，分母最大。
- **第三步，套用判据**：工程上粗略判据是——$CE \le 0.40\%$ 时焊接性优良，一般不需预热；$CE = 0.40\%\text{–}0.60\%$ 时有淬硬倾向，需预热并控制冷速；$CE > 0.60\%$ 时冷裂倾向大，必须预热、缓冷并选用低氢焊材。

注意碳当量是**半经验判据**，它只评估「淬硬」这一个维度，实际还要结合板厚、拘束度与氢的来源综合判断——但它足够让焊工在一分钟里对一种新钢种建立第一印象。

## 5 常用金属的焊接性一览

把焊接性的概念落到具体材料上：

**低碳钢**：焊接性优良，几乎无需特殊措施，是焊工训练与一般钢结构的主力材料。**中碳钢、高碳钢**：碳含量越高越难焊，典型对策是预热（如中碳钢预热 150–250 ℃）、控制热输入、焊后缓冷。**低合金高强钢**：强度靠合金与热处理获得，焊接时要防冷裂纹，常用「预热 + 低氢焊条 + 后热」三件套。<span class="marginnote">低氢焊条（药皮含氢量低）专门针对「氢致冷裂纹」设计：焊接时电弧气氛中的氢溶解进熔池，冷却时在焊缝中聚集，与淬硬组织、拘束应力共同促成冷裂纹。三者缺一不可，掐断任何一个就能防裂——这就是「冷裂纹三要素」。</span>**奥氏体不锈钢**：焊接性好，但要防晶间腐蚀与热裂纹，关键是控制热输入与冷却，并用含稳定化元素的焊材。**铝、镁合金**：导热快、易氧化、易产生气孔，必须用惰性气体保护（氩弧焊），对焊工的手艺要求很高。

这条清单里还藏着一个越来越常见的课题——**异种金属焊接**。电厂里的碳钢管道与不锈钢阀件要对接，铝母线要与铜端子连接，焊接性不同的材料焊在一起，问题会叠加：热膨胀系数不同产生附加应力，冶金上可能生成脆性相，电化学电位差还会加速腐蚀。工程上的对策是选用**过渡接头**（如不锈钢与碳钢间的复合过渡段）、匹配居中的**异种钢焊材**（如 309 型不锈钢焊条用于碳钢—不锈钢连接），或者干脆改用机械连接。<span class="marginnote">奥氏体不锈钢焊碳钢时用 309（E309）焊条，是因为 309 成分恰好落在两材料之间，能同时兼顾两侧的稀释与热胀差异——「选焊材就是选冶金平衡」，这是异种焊接的第一课。</span>对焊工来说，遇到异种材料先别急着起弧，弄清两侧的牌号与连接要求，本身就是职业素养。

把这条清单与前面的碳当量对照就会发现：**焊接性好的材料往往碳低、合金少；焊接性差的材料要么碳高、要么有特定的冶金弱点。**选材、选工艺、选焊材，就是在与材料的「性格」打交道。

## 6 钢材牌号的识读

焊工接到的图纸上写着钢号，读不懂牌号就没法选焊材与工艺。国产结构钢的牌号规则很规整，抓住「Q + 屈服强度值 + 质量等级」三个部分即可：**Q** 是屈服强度（Yield）的拼音首字母，数字是屈服强度下限（MPa），末尾字母是质量等级 A、B、C、D、E，等级越高、冲击韧性要求越严。<span class="marginnote">例如 Q235B：屈服强度 ≥ 235 MPa、B 级（常温冲击合格）的碳素结构钢；Q355B 则是低合金高强度钢——它已取代旧牌号 Q345，是当下钢结构的主角。含碳量的暗示藏在强度里：Q 越大，通常碳当量越高、焊接越要小心。</span>

现场最常见的几类牌号要一眼认出：**Q235**（低碳结构钢，好焊，一般钢构）、**Q355**（低合金高强钢，需低氢焊材与预热）、**20 号 / 45 号钢**（优质碳素结构钢，45 号属中碳钢，焊接需预热）、**304 / 316**（奥氏体不锈钢，304 是食品管道常客，316 含钼、耐蚀更强，两者都要用氩弧焊+不锈钢焊丝）。牌号是焊接性的「身份证」，读牌号的能力与读图纸的能力一样，都是焊工的基本功。

## 7 焊接性评定与工艺评定

焊接性不能只靠经验判断，重大工程还要用试验与文件把它「钉死」。常用的评定手段分两级：

**焊接性试验**：在正式生产前用小试板考察材料的抗裂性能，如斜 Y 形坡口焊接裂纹试验、插销试验、拘束裂纹试验等。它们回答「这个材料在这种工艺下会不会裂」。

斜 Y 形坡口试验是其中最有名的：在试板两端焊上拘束焊缝把中间试段「钉死」，再按拟定工艺焊一条试验焊缝，焊后静置 48 小时看是否出现裂纹，裂纹率超过规定值就判该工艺不合格。它模拟的是拘束度最大的情形——**如果这种最苛刻的工况都不裂，常规工况才有把握。**

**焊接工艺评定（PQR→WPS）**：按标准（如 GB/T 50661、GB 50236）用实际产品同规格的试件，按拟定的工艺焊出试件，经无损检测与力学试验合格后，把工艺固化成**焊接工艺规程（WPS）**。此后生产中的每道焊缝都必须按 WPS 执行。<span class="marginnote">WPS（Welding Procedure Specification）是焊接生产的「宪法」：坡口、焊材、参数、层道、预热后热全部写死。焊工上岗前读 WPS、按 WPS 操作，是质量体系对「手艺」的制度化约束——详见本专题最后一篇《焊接质量检验与无损检测》。</span>对焊工而言，工艺评定的意义是：**你按规程焊，质量就有据可查；擅自改参数，责任就在你。**这正是职业规范的分量。

## 8 常用钢材焊接性速查与选材

把前面散落的材料知识收成一张现场可用的速查表（数值为典型值，具体以工艺规程为准）：

| 钢种 | 典型牌号 | 焊接性 | 典型对策 |
| --- | --- | --- | --- |
| 低碳钢 | Q235 | 优良 | 一般不需预热，普通焊条 |
| 低合金高强钢 | Q355 | 较好 | 低氢焊材、预热 100–150 ℃ |
| 优质碳素钢 | 20 / 45 | 20 好、45 中 | 45 号预热 150–250 ℃、控冷 |
| 奥氏体不锈钢 | 304 / 316 | 好 | 氩弧焊、压热输入防敏化 |
| 铸铁 | HT200 | 差 | 特殊焊条、局部预热、只补焊 |

读表的方法是**「先分钢种、再对号入座」**：焊前先弄清母材属于哪一类、焊接性处于哪一档，再据此选焊材与预热——这张表把《金属材料与焊接性》的结论浓缩成了五分钟的决策路径。<span class="marginnote">现场选材最容易犯的错是「只认强度不认钢种」：同样强度的板材，可能是调质钢也可能是普通结构钢，焊接性天差地别。核对母材牌号，是焊前不能省略的一步。</span>

选材之外，焊工还要学会**向焊材要性能**：接头强度不够，先看焊缝金属是否与母材匹配；低温服役的构件，要选冲击韧性合格的焊材；腐蚀环境则要选耐蚀成分的焊材。材料、焊材、工艺三者匹配，焊接质量才有根基——这正是后面《焊条分类、型号与选用》与《焊接质量检验与无损检测》要展开的内容。

## 9 小结

- 焊接面对的材料以**铁碳合金**为主，**碳含量越高、冷却越快，钢越易淬硬变脆、越难焊**。
- 接头质量用**强度、塑性、韧性、硬度**四项力学性能考察，塑性与韧性与「易裂」直接相关。
- **焊接性**是材料、工艺、结构三者的综合表现，分**工艺焊接性**与**使用焊接性**两层。
- **碳当量**公式 $CE = C + \frac{Mn}{6} + \frac{Cr+Mo+V}{5} + \frac{Ni+Cu}{15}$ 用一分钟评估冷裂倾向；判据 $0.40\%$ 与 $0.60\%$ 两个门槛，分别对应「一般不需预热」与「必须预热缓冷」。

在下一节，我们将把接头与坡口的几何形状确定下来——两块金属怎么「对接」、留多大间隙、开多大坡口，这就是《焊接接头与坡口形式》。

File: docs/posts/skills/welding-techniques/semi-auto-co2-welding-operation.md
---
title: 半自动CO₂焊操作技术
date: 2026-08-07
---

# 半自动CO₂焊操作技术

<div class="epigraph">
<p>工欲善其事，必先利其器；器既利，则事半而功倍。</p>
<footer>—— 孔子（《论语·卫灵公》引申）</footer>
</div>

<div class="article-byline">
<p>第10级 · 焊工（焊接操作技能与工艺） ｜ 《焊接手册》第2卷 ｜ 2026-08-07</p>
</div>

## 为什么从半自动CO₂焊操作技术开始

前两篇把 CO₂焊的原理、设备与熔滴过渡讲透了，这一篇要解决「手上怎么干」。半自动 CO₂焊与焊条电弧焊的操作差别，就在「半自动」三个字：**送丝交给机器，焊工只负责持枪、定向与移动**。<span class="marginnote">半自动 CO₂焊是「机器分担了重复劳动」的典型：送丝机替你匀速送丝，焊工要操心的只剩三件事——<strong>持枪角度、移动速度、摆动节奏</strong>。正因为它把「送进」解放了，新手容易上手；但也正因为机器分担了，焊工对手上的「三件事」反而要更讲究。</span>这一篇把半自动 CO₂焊的持枪、引弧、运枪、收弧、各位置操作讲清楚——它是 CO₂焊原理的「落地」，也是第 4 篇操作主线的主干。

半自动 CO₂焊与焊条电弧焊还有一个「手感转移」：焊条电弧焊靠「手送进焊条」维持弧长，CO₂焊靠「机器送丝 + 平特性自调节」维持弧长（回顾《CO₂气体保护焊原理与设备》的电弧自调节）——**焊工的手从「维持弧长」里解放出来，专注在「持枪与移动」上**。这个转移让 CO₂焊对弧长的要求比焊条电弧焊宽松，也是新手容易上手的原因。

读这一篇时，建议把它与《CO₂焊工艺参数与熔滴过渡》对照着学：那篇讲「熔滴怎么进熔池」的物理，这篇讲「熔滴过渡怎么落到手上」的操作——**物理给原理，操作给手法，两边一起读，CO₂焊才完整**。

## 1 持枪与基本姿势

半自动 CO₂焊的焊枪操作，先立住「三个度」：

**持枪角度**：焊枪与焊缝方向成约 75°–85°（略向焊接方向倾斜，推焊），同时与工件表面保持合适夹角。**推焊**（焊枪前倾、电弧指向后方已焊部分）与**拉焊**（焊枪后倾）各有用途：拉焊熔深大、便于观察熔池但保护差些；推焊保护好、成形美观但熔深浅，一般平焊与薄板用推焊。<span class="marginnote">推焊与拉焊的选择，本质是「保护、熔深、视野」三者的权衡：推焊把保护气「推向」未焊区、保护最好、成形美；拉焊让电弧「扒开」熔池、熔深大、便于看熔池。<strong>平焊推荐推焊，厚板深熔可选拉焊</strong>。</span>

**焊丝伸出长度（干伸长）**：导电嘴到工件之间的焊丝长度，一般控制在**焊丝直径的 10–15 倍**（1.2 mm 焊丝约 12–18 mm）。伸出过长，电阻热过大、焊丝软化下垂、电弧飘；伸出过短，预热不足、电弧「憋」在喷嘴附近。伸出长度是 CO₂焊「最便宜却最影响质量」的参数（回顾《CO₂焊工艺参数与熔滴过渡》的公式解析）。<span class="marginnote">伸出长度还随位置变化：<strong>立焊、仰焊时熔池难控制，可适当缩短伸出长度</strong>（让电弧更集中、保护更好），平焊与厚板可适当放长提高熔敷率。学会「按位置调伸出」，是半自动焊的进阶手感。</span>

**持枪稳定性**：焊枪要握得稳、移动得匀，手腕放松、靠手臂移动，必要时找依托。焊枪的开关（引弧/收弧按钮）由食指或拇指控制，握持姿势要保证「按开关不影响稳定」。

持枪还有一个「软管管理」的细节：焊枪软管（送丝 + 送气 + 电缆）拖在地上，移动时会被拽住，影响焊枪稳定。**用挂架或让软管顺一个方向，减少拖拽力**——软管顺了，焊枪就稳了，这是半自动焊车间里的小窍门。

## 2 引弧、运枪与收弧

半自动 CO₂焊的每个动作，都有它自己的讲究：

**引弧**：CO₂焊的引弧是**短路引弧**——按下开关，送丝机把焊丝送向工件，焊丝与工件接触短路、随即电弧引燃。引弧时焊枪要在工件上方保持稳定，避免焊丝「顶」在工件上堆成球。<span class="marginnote">CO₂焊引弧的常见问题是「粘丝」：按下开关后焊丝送过来，若工件表面不干净或焊枪抖动，焊丝端粘在工件上、电弧引不起来，焊丝被顶弯。对策是<strong>先按开关、等电弧起来再移动焊枪</strong>，引弧点要选在坡口内的干净位置。</span>引弧后稍作停留，等熔池形成再推进。

**运枪**：焊枪沿焊缝方向匀速移动，按焊缝宽度选择手法：窄焊缝用**直线运枪**（不摆动），宽焊缝用**小幅锯齿形运枪**（两侧稍停）或**月牙形运枪**。运枪的速度要均匀——CO₂焊电流密度大、熔池流动性好，速度忽快忽慢焊道就宽窄不匀。**摆动幅度**控制在焊丝直径的 3–4 倍以内，过大则两侧熔合不良、飞溅增多。

**收弧**：CO₂焊的收弧要防**弧坑**（熔池来不及填满就断弧留下的凹陷，是弧坑裂纹的源头）。多数焊机有**收弧电流衰减**功能，按下停止键后电流自动降低、填满弧坑再断弧；没有衰减功能的，可在收尾处稍作停留或回焊一小段填坑。<span class="marginnote">CO₂焊的弧坑比焊条电弧焊更容易出现，因为焊丝断弧时熔池还大、电流切断又干脆。对策是<strong>用足收弧衰减，或收尾处回焊填坑</strong>——弧坑一旦留下，就是应力集中点与裂纹起点。</span>

**引弧与收弧的「时序」**：CO₂焊的引弧收弧由控制系统自动按时序完成——先送气、再送丝、后通电（引弧），先断弧、再停丝、后延时停气（收弧）。焊工要做的，是配合这个时序：引弧时等电弧稳定再移动，收弧时按足按钮让衰减走完。**「按得住开关、等得起时序」**，是半自动焊操作的一个细节。

## 3 平焊与角焊的操作

半自动 CO₂焊在平焊（1G）与角焊（1F）位置最常用，把这两个位置的操作要点立住：

**平焊（板对接）**：焊枪略前倾（推焊）、伸出长度 10–15 倍直径、电流电压按板厚选（回顾《CO₂焊工艺参数与熔滴过渡》的参数表）。薄板用小电流短路过渡、快焊速；厚板开坡口、多层多道，填充层用颗粒或喷射过渡。**焊枪摆动**：填充层用锯齿形小幅摆动、两侧稍停，保证坡口两侧熔合。

**角焊（T 形角焊缝）**：焊枪对准两板的交线，焊枪与水平板成约 40°–50°、与焊接方向成 75°–85°。角焊缝的熔池流动性好、容易下淌，电流要比同板厚对接略小，焊枪角度要保证电弧同时熔化两板。<span class="marginnote">角焊缝的「焊脚尺寸」是验收的关键：焊脚过小则强度不足，过大则浪费焊材、变形增大。控制焊脚的方法主要是电流与运枪宽度——<strong>焊脚是「焊枪角度 + 电流 + 摆动」的产物</strong>，调这三个量就能把焊脚调到图纸要求。</span>

## 4 立焊与仰焊的操作

CO₂焊的全位置能力来自短路过渡（回顾《CO₂焊工艺参数与熔滴过渡》），操作上继续贯彻「小电流、短弧、稳角度」：

**向上立焊**：焊枪从下往上推进，电流用小档短路过渡，焊枪略向上倾（让电弧推着熔池向上爬），做小幅锯齿形摆动。**熔池下坠**是立焊的头号问题，对策是「中间快、两侧停」的摆动节奏。**横焊**：焊枪略向上倾、把熔池托在上板，上侧多停防咬边。**仰焊**：电流最小（比平焊小 15%–20%）、焊枪近垂直、摆动幅度最小，靠表面张力与电弧吹力托住熔池。<span class="marginnote">CO₂焊的全位置与焊条电弧焊逻辑一致，但有一个额外的好处：<strong>短路过渡的熔池小、凝固快，立焊仰焊反而比焊条电弧焊好控制</strong>——这是 CO₂焊「全能方法」名号的由来。但前提是电流必须压得住，电流一大，熔池照样淌。</span>

**全位置还有一个「设备依赖」**：波形控制焊机（短路波形、CMT）让全位置的熔池控制更从容——低飞溅、低热输入，立仰焊的熔池更「听话」。**焊工要学会用设备的波形功能**，把它当成全位置操作的「助力器」，而不是「替代品」。

## 5 常见操作缺陷与纠正

半自动 CO₂焊的操作缺陷，多数与「焊枪三件事」有关，收成一张对照表（本主题以操作为主，故以对比表呈现核心信息）：

| 缺陷 | 常见原因 | 纠正方法 |
| --- | --- | --- |
| 飞溅大 | 电压偏高、伸出过长、电流电压失配 | 调电压、缩伸出、参数匹配 |
| 咬边 | 电流大、角度偏、摆动不到位 | 降电流、调角度、两侧多停 |
| 未熔合 | 电流小、速度快、摆动不到位 | 增电流、慢焊、两侧多停 |
| 弧坑 | 收弧未衰减、无回焊 | 用衰减、收尾回焊 |
| 焊道不匀 | 运枪速度不稳 | 匀速运枪、练直线度 |
| 粘丝/引弧难 | 工件脏、焊枪抖 | 清工件、稳引弧 |

**读表的方法是把每个缺陷翻译成「焊枪三件事」里的一个**：飞溅找参数与伸出、咬边找角度与摆动、未熔合找速度与摆动、弧坑找收弧——**半自动 CO₂焊的缺陷，几乎都出在持枪、移动、摆动这三件事上**。把三件事练到位，缺陷就少了一大半。

还有一个「设备相关的缺陷」值得提醒：**喷嘴堵塞与导电嘴磨损**会让保护与导电出问题，产生气孔、电弧不稳——焊前检查喷嘴与导电嘴，是半自动焊的「开机第一查」（回顾《CO₂气体保护焊原理与设备》的维护要点）。**很多「焊不好」其实是「设备没保养」**，先查设备再查手法，是省力的诊断顺序。

## 6 半自动 CO₂焊的参数匹配与手感

半自动 CO₂焊的手感，是「参数—过渡—成形」这条链的延伸（回顾《CO₂焊工艺参数与熔滴过渡》）——操作中三个量要匹配：

**电流与电压的匹配**：电流定熔深与过渡方式，电压定弧长与熔宽。电流大、电压要跟着大（保持合适弧长），否则焊丝「捅」熔池、顶丝爆响；电流小、电压要跟着小，否则弧长太长、熔滴乱飞。<span class="marginnote">CO₂焊调参数的关键是「<strong>电流电压同步调</strong>」：不能只动一个旋钮——只提电流不提电压，弧长被压短、飞溅剧增；只提电压不提电流，熔滴长大、焊缝变糙。老焊工「电流电压一起拧」，就是这个道理。</span>

**送丝速度与电流的对应**：半自动焊机的「送丝速度」旋钮直接对应电流（回顾 $v_f \approx k I^2$ 的换算）——调送丝就是调电流，理解这条对应，面板上的数字就不再神秘。

**焊枪角度与熔池的匹配**：推焊（前倾）保护成形好，拉焊（后倾）熔深大——按焊缝要求选角度；角度一旦选定，焊接中要稳住，别让熔池「跟着角度漂」。

## 7 半自动 CO₂焊的应用场景与练习路径

半自动 CO₂焊在哪些场合「是主力」，决定它的价值定位：

**主力场景**：中厚板对接与角焊缝（钢结构、造船、车辆）、量大面广的长直焊缝（效率高）、现场返修与补焊（灵活）。<span class="marginnote">半自动 CO₂焊是「量」的代表：<strong>凡是「量大、要求不太极端」的碳钢焊缝，它都是主力</strong>——钢结构厂房、桥梁、船体分段、汽车车架，几乎都靠 CO₂焊撑起产量。它与氩弧焊的分工，就是「效率 vs 质量」的分工。</span>

**练习路径**：先练**平焊直道**（持枪稳定 + 匀速移动）→ 加摆动（锯齿形，两侧多停）→ 练**角焊缝**（焊脚控制）→ 练**对接多层多道**（层道布局）→ 再上**立焊仰焊**（小电流短路过渡）→ 最后练**药芯焊丝**（熟悉有渣操作）。**每一级都以前一级为地基，跳级练容易根基不稳**——这与焊条电弧焊、氩弧焊的练习逻辑一致。

**练习的「三个信号」**：听声音（均匀噼啪=过渡稳）、看飞溅（小=参数匹配）、看成形（圆润=手法到位）。**用耳朵、眼睛、手感三个「传感器」监控练习，比闷头焊进步快得多。**

## 8 半自动 CO₂焊的常见误区辨析

半自动 CO₂焊有四个高频误区，值得提前避开：

**误区一：电流电压只动一个**——错。电流电压是「搭档」，要同步调，否则顶丝或乱飞。**误区二：伸出长度越短越好**——错。伸出太短预热不足、电弧「憋」在喷嘴，太长发飘；按 10–15 倍直径保持合适伸出。

**误区三：拉焊永远比推焊好**——错。拉焊熔深大但保护差，平焊与薄板用推焊更稳；「推拉」的选择要按焊缝要求，不是越「猛」越好。**误区四：半自动焊不用练手法**——错。机器分担了送丝，但持枪、移动、摆动三件事全靠手——**「机器帮了忙，手还是要稳」**，这才是半自动的真相。<span class="marginnote">这四个误区的共同根源，是把「半自动」理解成「半自动 = 全自动」——<strong>送丝自动化了，但熔池控制、参数匹配、手法稳定仍然全靠焊工</strong>。机器降低了上手门槛，也把「焊好」的差距拉得更开——设备越自动，对操作者的要求反而越高。</span>

## 9 小结

- 半自动 CO₂焊的「半自动」= **送丝交给机器**，焊工负责持枪、定向、移动三件事。
- 三个度：**持枪角度（推焊/拉焊）、伸出长度（10–15 倍直径）、持枪稳定**。
- 引弧是**短路引弧**，先起弧再移动；收弧用**衰减 + 回焊**防弧坑。
- 平焊推焊、厚板多层多道；角焊控制**焊脚尺寸**；立仰焊靠「小电流、短弧、稳角度」。
- CO₂焊全位置的额外好处：短路过渡熔池小、凝固快，立仰焊比焊条电弧焊好控制。
- 缺陷几乎出在「持枪、移动、摆动」三件事，对症下药即可。
- 引弧收弧要「按得住开关、等得起时序」；设备保养（喷嘴、导电嘴）是开机第一查。

在下一节，我们将认识 CO₂焊的一位「特殊选手」——药芯焊丝，看看它与实心焊丝有何不同、优势在哪里，这就是《药芯焊丝CO₂焊特点与应用》。

File: docs/posts/skills/welding-techniques/smaw-defects-and-prevention.md
---
title: 焊条电弧焊常见缺陷与防治
date: 2026-08-07
---

# 焊条电弧焊常见缺陷与防治

<div class="epigraph">
<p>凡事预则立，不预则废。</p>
<footer>—— 《礼记·中庸》</footer>
</div>

<div class="article-byline">
<p>第10级 · 焊工（焊接操作技能与工艺） ｜ 《焊接手册》第2卷 ｜ 2026-08-07</p>
</div>

## 为什么从焊条电弧焊常见缺陷与防治开始

焊接的质量，最终要落实到「有没有缺陷」上。焊条电弧焊焊完的焊缝，可能藏着气孔、夹渣、裂纹、未熔合、咬边——这些缺陷多数不致命地「看不太出来」，却会在服役中成为裂纹源，让整条构件悄悄失效。<span class="marginnote">焊接缺陷的防治思路与治病一样：<strong>防大于治</strong>。绝大多数缺陷的根因都写在工艺里——参数、坡口、清理、焊条状态——焊工若能「知其然又知其所以然」，缺陷大多能在焊前与焊中被掐掉，而不是等焊后检测发现再返修。这一篇把焊条电弧焊的缺陷谱系统梳理，既是前面平立仰各位置的「质量收束」，也为最后一篇《焊接质量检验与无损检测》做铺垫。</span>这一篇要建立的是「缺陷思维」：每种缺陷长什么样、为什么产生、怎么防、怎么治。

焊条电弧焊的缺陷谱还有一个特点值得先说：**它的缺陷多与「人」有关**。焊条电弧焊是手工方法，弧长靠人手、角度靠人手、清渣靠人手——所以它的大部分缺陷（咬边、夹渣、未焊透、弧坑）都能在「手法」上找到根源，这也是它「最练人」的原因。理解了这一点，防治的重点就清楚了：**先在操作上找原因，再在参数上找原因，最后才怀疑材料与设备**。

## 1 缺陷的分类：从外观到内部

焊接缺陷按位置与形态，大致分三类：

**外部缺陷**：肉眼或低倍放大就能看到的缺陷，包括**咬边、焊瘤、弧坑、表面气孔、表面裂纹、焊缝尺寸不符合要求**等。这类缺陷直接反映操作与参数问题，也是外观检验的第一步。**内部缺陷**：藏在焊缝内部的缺陷，包括**气孔、夹渣、未焊透、未熔合、内部裂纹**等，肉眼看不到，要靠无损检测（射线、超声、磁粉）才能发现。**形状缺陷**：焊缝的几何尺寸与设计不符，如余高过大过小、宽窄不匀、焊脚尺寸偏差——它虽不直接致命，但影响应力分布与外观。<span class="marginnote">外部缺陷与内部缺陷在「发现时机」上差别巨大：外部缺陷焊完清渣就能看见、当场返修；内部缺陷要等无损检测报告出来才暴露，返修成本高得多。所以焊工的基本功，就是「尽量让缺陷在外部就被发现、被消除」。</span>

这三类的分界也决定了**检查的分工**：外观检查管外部缺陷，无损检测管内部缺陷，量具检查管形状缺陷。焊工在操作中能直接控制的是外部与形状缺陷，内部缺陷要靠「焊前防、焊中控」来避免——**每道工序各管一段，缺陷才能被层层拦住**。

这三类的分界还决定了「谁负责」：外部与形状缺陷主要靠焊工自己发现、自己改；内部缺陷要靠检测发现、由焊工配合返修。但无论哪类，焊工都是第一责任人——**「焊的是我，质量就是我」**，这句话在焊工行当里不是口号，而是职业底线。

## 2 常见缺陷的成因与防治

把焊条电弧焊最常见的缺陷逐个拆解，重点是**每种缺陷的根因都指向一个可以控制的因素**：

**气孔**：焊缝金属中出现的空穴，分氢气孔（细小、分布密集）、CO 气孔（单个、较大）、氮气孔（条状、沿结晶分布）。成因：坡口与焊丝有油锈水分（氢的来源）、焊条受潮未烘干、电弧过长或保护不良让空气卷入（氮的来源）、母材含碳高。<span class="marginnote">气孔的「长相」能反推来源：细小密集多半是氢（焊条受潮、坡口有锈），单个大气孔多半是 CO（母材含碳高、脱氧不足），条状沿结晶分布多半是氮（电弧太长、保护失效）。<strong>看气孔长相，能找出病根</strong>——这是老焊工的经验。</span>防治：焊前清理坡口与焊丝、焊条按规范烘干、保持短弧、防止药皮开裂。

**夹渣**：焊缝中残留的熔渣。成因：前一道药渣未清干净就焊下一道、运条角度不当使熔渣跑进熔池前沿、电流过小熔渣浮不上来。<span class="marginnote">夹渣最常发生在多层多道焊的层间：前一道的药渣不敲干净就盖面，等于把渣埋进焊缝。所以「<strong>焊一道、清一道</strong>」不是讲究，是防夹渣的制度性措施。</span>防治：层间彻底清渣、合理运条让熔渣浮在熔池后上方、电流适当。

**未焊透**：焊缝根部（坡口底部）母材没有完全熔合。成因：坡口角度太小、间隙太小、钝边太厚、电流过小、焊速过快。<span class="marginnote">未焊透是「最危险的缺陷」之一：它藏在焊缝根部、外观看不出来，却像一道预先切好的裂纹，承载时应力集中、极易扩展。坡口设计与参数是它的两个源头，焊前对坡口、焊中保证根部熔透，是两道关口。</span>防治：正确设计坡口、电流到位、焊速适中、掌握单面焊双面成形的根部技术。

**未熔合**：焊道与坡口侧壁或层间母材没有完全熔合，多发生在多层多道焊的填充层。成因：运条摆动不到位（两侧停留不足）、电流过小、坡口有氧化皮。<span class="marginnote">未熔合与未焊透不同：未焊透在根部，未熔合在侧壁或层间——但两者都是「该熔没熔」，根因都在热量与操作。看底片时，未熔合多呈线条状、沿坡口面分布，检验人员据此区分。</span>防治：运条两侧多停、电流到位、坡口清理干净。

**咬边**：焊缝边缘母材被熔成沟槽而未填满。成因：电流过大、电弧过长、焊条角度不当、运条过快。<span class="marginnote">咬边之所以被严格限制，是因为它在焊缝与母材的过渡处制造了一个应力集中缺口——看起来只是「一道小沟」，却在疲劳载荷下最先开裂。验收标准对咬边深度有明确限值，超限必须返修。</span>防治：减小电流、压低弧长、调整角度、运条到位。

**裂纹**：焊缝中最危险的缺陷，分**热裂纹**（凝固阶段沿晶界开裂）与**冷裂纹**（焊后冷却至低温、甚至放置一段时间后出现）。成因：热裂纹——硫磷偏高、深宽比过大、拘束应力；冷裂纹——淬硬组织 + 氢 + 拘束应力三要素（回顾《焊接冶金过程与热循环》《金属材料与焊接性基础》）。<span class="marginnote">冷裂纹的「延迟」属性最可怕：焊完当天没事，几天后才裂。所以重要焊缝焊后要静置 48 小时再检验，给延迟裂纹留出暴露时间——这不是规定苛刻，而是血的教训换来的。</span>防治：控制母材与焊材成分、合理预热与后热、低氢焊条、控制拘束与焊接顺序。

裂纹之外，还有两类需要知道的缺陷：**弧坑裂纹**（收弧时熔池未填满、快速凝固产生的微小裂纹，藏在弧坑里）与**焊瘤**（熔池下淌堆积在焊缝边缘）。弧坑裂纹虽然小，却是应力集中点，必须用正确的收弧手法消除；焊瘤多见于立仰焊与电流过大，控制电流与熔池即可。

## 3 缺陷防治的核心对比表

把六类常见缺陷的「长相—成因—防治」收成一张核心对比表，作为现场速查（本主题以缺陷防治体系为主，故以对比表呈现核心信息）：

| 缺陷 | 外观/位置 | 主要原因 | 防治要点 |
| --- | --- | --- | --- |
| 气孔 | 表面或内部空穴 | 油锈水分、焊条受潮、电弧过长 | 清坡口、烘干焊条、短弧 |
| 夹渣 | 层间残渣 | 层间清渣不净、运条不当 | 焊一道清一道、合理运条 |
| 未焊透 | 根部未熔合 | 坡口小、电流小、速度快 | 坡口正确、电流到位 |
| 未熔合 | 侧壁/层间未熔合 | 摆动不到位、电流小 | 两侧多停、电流到位 |
| 咬边 | 边缘沟槽 | 电流大、电弧长、角度偏 | 减电流、压弧、调角度 |
| 裂纹 | 线状开裂（热/冷） | 成分、氢、拘束、淬硬 | 低氢焊条、预热、控拘束 |

**读表的方法是把每个缺陷翻译成「一个动作」**：气孔 → 烘干焊条，夹渣 → 清渣，未焊透 → 开大坡口，未熔合 → 多停两侧，咬边 → 降电流，裂纹 → 预热 + 低氢。**每种缺陷都有一个「最该改的地方」**，防治就从那里入手。

这张表还有一个用法：**把「缺陷—成因」反过来记**——看到工艺环节（比如「焊条没烘干」「坡口太小」），就能预判会产生什么缺陷。这种「顺向预判」的能力，正是「防大于治」的实现方式：**在缺陷发生之前，就把它的成因掐掉。**

对照表还揭示了一个「缺陷联动」现象：几种缺陷常常成组出现——电流过大时咬边、飞溅、焊瘤一起来；焊条受潮时气孔、飞溅、电弧不稳一起来。**遇到「成群缺陷」，先找那个共同的根（多半是参数或焊条），而不是逐个治**——治本比治标省力得多。

## 4 从缺陷反推工艺：缺陷是工艺的镜子

缺陷的价值不只在于「被发现」，更在于「能反推问题」。一个焊工拿到缺陷报告，应该能倒着推断：

**底片上条状气孔多** → 电弧过长、保护不良，检查弧长控制与焊条状态。**层间夹渣成片** → 前一道清渣不净，检查清渣工序。**根部未焊透成线** → 坡口尺寸或电流有问题，检查坡口与参数。**咬边集中在焊缝一侧** → 焊条角度偏向另一侧，检查运条角度。<span class="marginnote">「缺陷反推」是焊工从「会焊」走向「懂焊」的标志：老焊工不用等检测报告，焊的时候就盯着熔池找「缺陷的前兆」——熔池表面发白是过热、药渣往熔池里钻是角度不对、电弧呼呼拉长是送进没跟上。<strong>把缺陷消灭在熔池里，而不是消灭在返修台上。</strong></span>

**返修的纪律**：缺陷已经形成，返修要按规范做——先**清除缺陷**（碳弧气刨、砂轮打磨把缺陷区挖干净，挖到合格金属为止），再**补焊**（按原工艺或更严格的工艺补焊，小电流多道焊），最后**再检验**。同一部位返修有限次（一般不超过两次），返修会反复加热、恶化组织——**返修是「最后手段」，不是「日常流程」**。所以真正的高手，是让返修次数趋近于零。

返修还有一个「材质代价」：同一部位反复加热，焊缝与热影响区的组织会恶化（晶粒粗大、性能下降），所以规范对返修次数设限。**「第一次就焊好」既是对质量的负责，也是对母材的爱惜**——返修越少，构件的「体质」越好。

## 5 缺陷的预防清单：焊前、焊中、焊后

把前面零散的防治要点，收成一张「焊前、焊中、焊后」的预防清单，作为每次焊接前的自查：

**焊前**：坡口与两侧清理干净（去油锈氧化皮）、焊条按型号烘干、焊条目检（药皮开裂受潮不用）、坡口尺寸与组对间隙按图核对、预热（高碳钢、厚板、低合金钢按需）。<span class="marginnote">焊前清单的每一条都对应一类缺陷：<strong>清理对应气孔、烘干对应气孔与裂纹、坡口对应未焊透、预热对应冷裂纹</strong>——焊前多花十分钟，焊后就少返修一次。这是「防大于治」最实在的落地。</span>

**焊中**：参数按工艺卡（电流、极性、焊速）、弧长稳定（短弧）、运条到位（两侧多停）、层间清渣、层间温度控制、焊接顺序合理。

**焊后**：清渣看外观（咬边、焊瘤、弧坑当场处理）、按需预热后热、重要焊缝静置 48 小时再检、记录参数与焊工代号。

预防清单还提醒一个「记录」动作：把当天的参数、焊条批号、焊缝编号记下来，既是质量追溯的要求（回顾《工业管道焊接工程施工规范（GB 50236）》），也是自己改进的素材。**会记的焊工，进步有迹可循；不记的焊工，错误反复重演。**

## 6 缺陷检验的配合与返修责任

焊接缺陷的最后归宿是「被检验发现、被返修消除」，焊工在这两个环节都有明确责任：

**配合检验**：焊工要主动配合外观检查与无损检测——焊完清渣、清理飞溅，让焊缝以「可检状态」交给质检；重要焊缝按规定静置后再检（给延迟裂纹留出时间）；检验发现问题，如实说明当时的工艺情况，不隐瞒、不推诿。<span class="marginnote">检验是「帮焊工把关」，不是「跟焊工作对」：检测报告指出问题，焊工第一时间想到的应该是「我哪一步没做好」，而不是「检测是不是不准」。<strong>敢于面对缺陷报告，是焊工职业成熟的表现。</strong></span>

**返修的责任**：返修不是「重焊一遍」，而是「更小心地焊一遍」——先彻底清除缺陷区，再按工艺补焊，返修后复检。返修要用小电流多道焊控制热输入，避免二次过热；同一部位返修次数受限，超过要按程序报批。<span class="marginnote">返修的成本曲线是「翻倍式」的：一次焊好成本是 1，返修一次可能是 3，再返修可能到 8——<strong>这就是为什么「一次合格」是焊工最经济也最负责的选择</strong>。返修不是耻辱，反复返修才是。</span>

**缺陷记录的价值**：把每次缺陷的「类型—原因—对策」记下来，一段时间后回头看，会发现自己的缺陷谱在收窄——**缺陷记录是焊工自己的「质量病历」，记录得越细，改进越有方向。**

检验环节还有一个「信息传递」的细节：焊工要把自己焊时的「异常」主动告诉检验——比如「这段电流不稳定」「那处层温偏高」，检验人员结合异常信息判读，往往能更准。**焊工与检验的配合，是质量的最后一公里。**

最后回到「为什么」：这一篇讲缺陷，不是为了吓唬焊工，而是为了给焊工一面镜子——**每一个缺陷都是一个可改进的课题**。把缺陷当敌人，你会焦虑；把缺陷当老师，你会进步。这是质量意识的成熟形态。

## 7 小结

- 缺陷分**外部（咬边、焊瘤、气孔、裂纹）、内部（气孔、夹渣、未焊透、未熔合、内部裂纹）、形状**三类。
- 六类常见缺陷各有根因：**气孔找氢与空气、夹渣找清渣、未焊透找坡口与电流、未熔合找摆动、咬边找电流与角度、裂纹找氢与拘束**。
- 防治的总思路是**「防大于治」**：绝大多数缺陷能在焊前（坡口、焊条、预热）与焊中（参数、运条、清渣）被掐掉。
- **缺陷是工艺的镜子**：学会从缺陷反推问题，把缺陷消灭在熔池里。
- 返修是最后手段：清除缺陷 → 补焊 → 再检，同一部位返修有限次，高手让返修趋近于零。
- 用「**焊前、焊中、焊后**」预防清单自查，把缺陷掐在发生之前。
- 检验是帮焊工把关：焊完清渣、按规静置、如实配合，敢于面对缺陷报告。
- 返修成本翻倍式上升，「**一次合格**」是最经济也最负责的选择。
- 缺陷常成群出现：**先找共同根（参数或焊条），治本优于治标**。
- 弧坑裂纹与焊瘤虽小，却是应力集中点，靠正确的收弧与电流控制消除。
- 焊工是质量第一责任人：**「焊的是我，质量就是我」**；缺陷记录是焊工自己的「质量病历」。

在下一节，我们将离开焊条电弧焊，进入钨极氩弧焊的世界——认识这门「质量天花板」方法，这就是《钨极氩弧焊原理与设备组成》。

File: docs/posts/skills/welding-techniques/smaw-principle-and-equipment.md
---
title: 焊条电弧焊原理与设备选用
date: 2026-08-07
---

# 焊条电弧焊原理与设备选用

<div class="epigraph">
<p>凡天下群百工……使各从事其所能。</p>
<footer>—— 墨子（《墨子·节用中》）</footer>
</div>

<div class="article-byline">
<p>第10级 · 焊工（焊接操作技能与工艺） ｜ 《焊接手册》第2卷 ｜ 2026-08-07</p>
</div>

## 为什么从焊条电弧焊原理与设备开始

焊条电弧焊（SMAW，代号 111）是所有焊接方法里「门槛最低、上限最高」的一种：一台焊机、一把焊钳、一根焊条就能开工，造船、钢结构、管道、野外抢修无处不在；可同样一根焊条，新手焊出来是鱼鳞状废品，老师傅焊出来是均匀的成型焊缝。<span class="marginnote">焊条电弧焊之所以能保持百年不衰，靠的是「人」这个最灵活的环节——设备可以搬、位置可以刁、现场可以乱，但焊工的手总能随机应变。它是焊工职业鉴定的必考项，也是后面氩弧焊、CO₂焊的「母语」。</span>理解原理与设备，是理解后面所有操作技术的前提：为什么引弧要轻点、为什么反接比正接多、为什么焊机电流要按板厚调——答案都在这篇的原理与设备里。

读这篇时建议手里拿着一张工艺卡对照：卡上写的「极性 DCEN/DCEP」「电流 120 A」「焊条 E5015」，在这篇里都能找到各自的物理含义。设备参数与焊条牌号，是焊工与图纸、与质量之间的第一层契约。

## 1 焊条电弧焊的基本原理

**焊条电弧焊**：利用焊条与焊件之间产生的电弧热，将焊条与焊件局部熔化，熔化的焊条金属与母材金属共同形成熔池，冷却后形成焊缝的焊接方法。

原理可以拆成一条链条：**引弧 → 电弧加热 → 焊条熔化与药皮造渣 → 熔池形成与凝固 → 形成焊缝**。引弧时焊条端部轻触焊件造成短路，接触点电阻热把药皮与焊条端加热并电离出带电粒子，随即拉开焊条，电弧被「点燃」并维持。<span class="marginnote">电弧一旦建立，弧柱中的气体被电离成等离子体，温度高达 6000–20000 K。电弧稳定燃烧的条件是不断有新的带电粒子补充——药皮里的电离剂（碳酸钾等）正是为此而加，这就是「药皮能稳弧」的微观原因。</span>弧柱把焊条端部与母材同时熔化，焊条熔化后金属液滴通过电弧过渡到熔池；药皮则熔化形成熔渣，覆盖在熔池表面。

焊条端部的金属怎样进到熔池，称为**熔滴过渡**。焊条电弧焊以**短路过渡**与**颗粒状过渡**为主：短路过渡是焊条端与熔池周期性接触、液滴靠表面张力「拉断」进入熔池，飞溅小、操作稳；颗粒状过渡是液滴长大后以重力与电磁力脱离焊条，电流大、熔深大但飞溅也大。**熔滴过渡方式决定了焊接的稳不稳、飞溅大不大**，它由电流大小与药皮配方共同决定——这与 CO₂焊的熔滴过渡是同一套物理（第 4 篇会专门展开）。

**焊条药皮**绝不只是「包装皮」，它身兼四职：**保护**（形成熔渣与气体隔离空气，防止氧氮侵入）、**稳弧**（提供电离物质，使电弧稳定）、**合金化**（通过药皮加入合金元素，改善焊缝成分与性能）、**成形**（调节熔渣的黏度与凝固温度，让焊缝成形美观、易于清渣）。焊条由「焊芯 + 药皮」构成，焊芯既是电极又是填充金属，药皮的配方决定了焊条的品种与性能——这就是下一节《焊条分类、型号与选用》要展开的内容。

焊条的规格有一套行业常规：焊芯直径从 1.6 mm 到 6 mm（常用 2.5、3.2、4、5 mm），长度随直径增大而增长（250–650 mm）。**药皮有薄厚之分**：薄药皮焊条药皮占焊芯重量 1%–2%，只有稳弧与轻度保护作用，已很少用；厚药皮焊条药皮占 20%–40%，保护与合金化充分，是工业主力。焊条用前要**按说明书烘焙**（低氢焊条尤其讲究），受潮的焊条药皮开裂、电弧不稳、焊缝易生气孔——「焊条要吃干粮」是焊工的行话。

## 2 焊接设备的组成

焊条电弧焊的设备清单不复杂，但每一件都关系质量与安全：

**焊接电源（焊机）**：提供电弧所需的电能，是设备的核心。按电流种类分**交流焊机**（如 BX 系列动铁芯式）与**直流焊机**（如 ZX 系列逆变式）。现代逆变焊机体积小、重量轻、电弧特性好、省电，已全面取代老式弧焊变压器与旋转式直流焊机。<span class="marginnote">逆变焊机的原理是「工频交流 → 整流 → 逆变高频 → 降压整流」，用几十 kHz 的高频开关把变压器体积缩小到传统焊机的十分之一，同时把外特性与动特性做得更理想。理解逆变焊机，只需记住它是「开关电源 + 焊接特性」的组合。</span>**焊钳**：夹持焊条并传导电流，要求导电好、绝缘好、夹持牢固。**焊接电缆**：焊机到焊钳（把线）与到工件（地线）的两根导线，截面按电流选，过长过细都会引起压降与发热。**辅助工具**：面罩（护目）、敲渣锤与钢丝刷（清渣）、焊缝尺、干燥焊条筒等。

面罩按持握方式分**手持式**与**头戴式**：手持式便宜灵活、适合点焊与短焊缝；头戴式解放一只手，适合连续焊接。面罩的核心是**滤光片**，按焊接电流选遮光号（一般 30–100 A 用 8–10 号，100–300 A 用 10–12 号）——滤光号选小了刺眼、选大了看不清熔池，都是焊接质量与眼睛健康的隐患。现代还有**变光面罩**，起弧瞬间自动变暗，让焊工起弧前看得清坡口，是入门者的利器。

设备的本质是「把电网的电转成电弧要的电」。电网是 220/380 V，电弧工作电压只有 20–40 V，电流却要几十到几百安——**降电压、升电流**，正是焊接电源的核心任务。

## 3 焊接电源的外特性与极性

**外特性**：电源输出电压与电流的关系曲线。焊条电弧焊要求电源具有**陡降外特性**（恒流特性）：电流在小范围内变化时，电压基本不变。<span class="marginnote">为什么必须陡降？因为焊接过程中焊条熔短、弧长波动，电弧电阻在变。恒流电源让电流稳定，焊工只需稳住弧长、控制电压；若是平特性电源，弧长一抖电流就剧烈波动，熔池根本无法控制。CO₂焊用平特性电源，那是另一套自动调节逻辑，见第 4 篇。</span>陡降特性还保证了短路引弧时电流不致过大，防止烧穿与飞溅。

极性决定热量分配，是焊工必须掌握的概念。**直流正接（DCEN）**：焊条接负极、工件接正极，电弧热量集中在工件侧，母材熔深大；**直流反接（DCEP）**：焊条接正极、工件接负极，热量集中在焊条侧，焊条熔化快、熔深浅。<span class="marginnote">电子从阴极奔向阳极、撞击阳极释放动能，所以阳极区温度略高于阴极区。正接把「热」给工件，适合厚板、要求熔深的场合；反接把「热」给焊条，适合薄板、低氢焊条与有色金属——低氢焊条规定反接，还因为反接能减少电弧中的氢向熔池溶解。</span>**交流焊机**无固定极性，极性每半周交替，热量分配均匀，适合要求不高的低碳钢焊接。极性选错的直接后果是熔深浅或焊条发红、飞溅大——**读工艺卡时，极性是第一条必须看清的参数。**

三种接法的选用可以收进一张对照表：

| 接法 | 电流方向 | 热量集中 | 典型用途 |
| --- | --- | --- | --- |
| 直流正接（DCEN） | 工件正、焊条负 | 工件侧，熔深大 | 厚板、要求熔深的对接 |
| 直流反接（DCEP） | 工件负、焊条正 | 焊条侧，熔化快 | 薄板、低氢焊条、有色金属 |
| 交流（AC） | 每半周交替 | 分配均匀 | 一般低碳钢、要求不高的场合 |

对照表背后是一条可推理的原则：**把「热」给需要更多能量的一侧。**母材厚、要熔深，就把热给母材（正接）；焊条要快速熔化、要低氢，就把热给焊条（反接）。

## 4 公式解析：电弧电压与电流的关系

焊条电弧焊的电弧电压近似随电流线性上升，工程经验公式是：

$$
U = 20 + 0.04 I
$$

式中 $U$ 是电弧电压（V），$I$ 是焊接电流（A）。对这条式子做三步拆解：

- **第一步，看常数 20**：即使电流很小，电弧也需要约 20 V 的维持电压（空气电离的门槛），这是空载电压远远高于工作电压（焊机空载电压约 60–80 V）的原因——空载时要「撑得起」引弧，引燃后降到工作电压。
- **第二步，看斜率 0.04**：电流每增大 100 A，电弧电压约升高 4 V。电流决定熔深与焊条熔化速度，电压主要随弧长变化——这个公式把「电流—电压」的对应关系固定下来，让焊工能由电流预估工作电压。

这里要区分两个「电压」：**空载电压**是焊机不焊接时输出的电压，一般 60–80 V，作用是把电弧「点着」；**工作电压**是电弧稳定燃烧时的电压，约 20–40 V。引弧瞬间电压从空载跳到工作值，弧长一拉长电压就升高、一压低就降低——焊工「看弧光、听声音、稳电压」的手法，本质上都是在稳定电弧电压，也就是稳定弧长。
- **第三步，看它的用处**：知道 $I$ 就能估算工作电压，进而判断焊机面板上的电压表读数是否正常；弧长拉长则实际电压升高、偏离公式值——**偏离越大，说明弧长控制越差**。这个公式让「弧长」这个手感量有了可对照的读数。

焊接电流的选择另有经验基准：**焊接电流 ≈ 焊条直径 × 30–50 A/mm**。直径 3.2 mm 焊条常用 90–160 A，直径 4 mm 焊条常用 140–220 A，具体按板厚、位置与坡口调整——大电流熔深大效率高，但飞溅与变形也大；小电流稳定但容易焊不透。选电流是焊工的基本功，后面《焊接工艺参数与层道布局》会系统展开。

## 5 焊机的选用与维护

选焊机，先看两个数：**额定电流**与**暂载率**。

**额定电流**是焊机在规定暂载率下能长期输出的最大电流，如 ZX7-400 表示额定电流 400 A。**暂载率（duty cycle）**：在额定负载下允许连续工作的时间占整个工作周期的百分比（周期一般取 10 分钟）。<span class="marginnote">焊机工作「焊一会儿、歇一会儿」，暂载率就是「能连续焊多久」的指标。60% 暂载率意味着 10 分钟里最多连续焊 6 分钟，超出就过热保护。焊机在低于额定电流工作时，实际允许的暂载率可以提高——这也是为什么大电流长焊缝要选大号焊机。</span>选用原则：按最大焊接电流的 1.2–1.5 倍留余量选额定电流，按实际工况核对暂载率，避免「小马拉大车」导致焊机过热保护、焊接中断。

焊机型号本身是一张说明书，要学会读。国产焊机型号由汉语拼音首字母组成，例如 **ZX7-400**：Z 表示弧焊整流器（直流）、X 表示下降外特性（陡降）、7 表示逆变式、400 表示额定电流 400 A；**BX1-300** 则是 B（交流弧焊变压器）、X（下降特性）、1（动铁芯式）、300 A。型号里的字母把「直流/交流、外特性、结构形式」一次说清，选焊机先读型号，比看铭牌参数更直观。

维护要点：电缆接头要压紧、绝缘无破损，地线夹要紧贴工件、接触面除锈，焊钳绝缘套完好；焊机要防潮防尘，散热风道通畅；长期不用的焊机再次使用前要检查绝缘电阻。<span class="marginnote">地线（回线）接触不良是焊条电弧焊的常见隐性病根：地线夹在生锈处，电阻大、局部发热，焊接时电弧弱、引弧难，甚至把地线夹烧红。焊前检查地线，和检查焊条同样重要。</span>

## 6 常见故障与用电安全

设备问题会直接反映到电弧上。常见的几种：**引不起弧**——空载电压不足、电缆断线、地线接触不良或焊条受潮；**电弧不稳**——电网电压波动、地线松动、焊条药皮偏心；**焊机过热**——暂载率超限或散热不良。诊断的次序是先查**电源与电缆**、再查**地线接触**、最后查**焊条与操作**，别一上来就怀疑焊机坏了。

用电安全是焊条电弧焊的第一课：焊接回路电压虽只有几十伏，但空载电压 60–80 V 已属安全电压上限之外；在潮湿环境、容器内焊接时，触电风险显著上升。<span class="marginnote">在锅炉、罐体等密闭金属容器内焊接属于「狭窄场所作业」，要用安全电压的行灯、绝缘垫，并有人监护；焊机外壳要可靠接地，焊钳不得放在工件上带电搁置——这些细节在《焊接安全操作与劳保用品》一篇会系统讲解。</span>记住一条铁律：**湿手不碰焊钳与开关，带电不换焊条，容器内作业必须有人监护。**

除触电外，焊条电弧焊还有三类本岗位特有的伤害要提前防备：**弧光**（强烈的紫外/红外辐射灼伤眼睛与皮肤，必须戴滤光面罩与防护服）、**烫伤**（熔渣飞溅与焊条余头，清渣要戴防护眼镜）、**烟尘**（药皮与金属蒸气，焊接区要保持通风）。这些防护细节集中在《焊接安全操作与劳保用品》一篇，但**从第一天拿起焊钳起，防护就是操作的一部分，不是附加项。**

## 7 焊条电弧焊的优缺点与定位

把原理与设备串起来，就能给焊条电弧焊一个清晰的定位。

**优点**：设备简单、便宜、便携，现场适应性强——野外、高空、狭窄位置都能作业；焊条品种齐全，几乎能焊所有工业用钢；操作灵活，特别适合短焊缝、曲线焊缝、全位置焊接与返修补焊。

**缺点**：效率低（手工一根根换焊条，熔敷速度远低于半自动焊）；质量依赖焊工水平，稳定性差；焊条有效利用率低（药皮、焊条头损耗）；劳动强度大、烟尘与弧光危害重。

这张「优点—缺点」清单解释了为什么它至今仍是**基本功与兜底手段**：自动化焊得又快又稳的地方，焊条电弧焊退居二线；但自动化够不着的地方——现场返修、异形件、密闭舱室——它永远留着一席之地。<span class="marginnote">职业鉴定的思路与此一脉相承：焊条电弧焊是必考，因为它最能检验「手稳不稳、眼准不准、脑子清不清楚」；焊好焊条电弧焊的人，转学氩弧焊、CO₂焊都有底子。</span>

更重要的是，它的「缺点」恰恰是它「练人」的原因：正因为质量全靠人手，焊条电弧焊才把焊工的每一分手感都逼出来——引弧的轻重、运条的快慢、收弧的时机，这些在自动化里被机器掩盖的东西，在这里全是明账。

## 8 小结

- 焊条电弧焊靠**电弧热**熔化焊条与母材形成焊缝；药皮身兼**保护、稳弧、合金化、成形**四职。
- 设备核心是**焊接电源**（降电压、升电流），辅助有焊钳、电缆、面罩与清渣工具。
- 焊条电弧焊要求**陡降外特性**（恒流），保证弧长波动时电流稳定。
- 极性决定热量分配：**正接热在工件、反接热在焊条**；低氢焊条与薄板多用反接。
- 工作电压经验公式 $U = 20 + 0.04I$
