Repository: xhongduo-tech/xhongduo-tech.github.io

# 徐鸿铎的大模型研究笔记

VitePress技术博客，围绕大模型原理、推理算法与服务系统、训练后训练、评测复现与实践项目组织。源码在source分支，GitHub Actions构建后通过官方Pages artifact流程部署，同时替换main分支的生成文件镜像。站点为 https://xhongduo-tech.github.io/ 。

## 目录

- docs/foundations：模型、概率、张量与训练基础。
- docs/inference：解码、MTP、DSpark、DeepInfer及推理系统地图。
- docs/training：数据、SFT、LoRA、偏好优化与RL路线。
- docs/evaluation：质量、系统指标和复现规范。
- docs/projects：部署、微调、后训练项目任务与后续报告。
- docs/articles：正式博文，只有article且published进入文章索引。
- docs/writing：写作方法与文章模板。
- drafts：未公开草稿。
- docs/.vitepress：配置、主题与内容索引。

## 本地运行

```sh
npm ci
npm run docs:dev
npm run docs:check
npm run docs:build
```

构建输出在docs/.vitepress/dist。数学与Mermaid使用本地构建支持，搜索采用本地索引；不依赖站外搜索账号。

File: docs/posts/skills/welding-techniques/stainless-and-aluminum-alloy-gtaw.md
---
title: 不锈钢与铝镁合金氩弧焊
date: 2026-08-07
---

# 不锈钢与铝镁合金氩弧焊

<div class="epigraph">
<p>因材施教，随物赋形。</p>
<footer>—— 宋 · 苏轼（《画水山记》语意）</footer>
</div>

<div class="article-byline">
<p>第10级 · 焊工（焊接操作技能与工艺） ｜ 《焊接手册》第2卷 ｜ 2026-08-07</p>
</div>

## 为什么从不锈钢与铝镁合金氩弧焊开始

氩弧焊之所以被称为「质量天花板」，很大程度是因为它把两种焊条电弧焊几乎碰不得的材料——**不锈钢**与**铝镁合金**——变成了日常可焊。这两种材料各有各的「脾气」：不锈钢怕「热」（热输入一大就敏化、晶间腐蚀、热裂），铝镁合金怕「氧化膜」（表面的氧化铝熔点 2050 ℃，不清理就焊不上）。<span class="marginnote">不锈钢与铝是「氩弧焊的名片材料」：焊条电弧焊焊不锈钢容易增碳敏化、焊铝根本焊不上（氧化膜清不掉），而氩弧焊的惰性气体保护 + 交流阴极破碎，恰好把这两道难关一一化解。<strong>会焊不锈钢与铝，是氩弧焊「高端」二字最实在的注脚。</strong></span>这一篇把这两种材料的氩弧焊工艺拆开讲——材料为什么要这样焊、参数怎么定、常见缺陷怎么防。它是《手工钨极氩弧焊操作技术》的应用延伸，也是氩弧焊组走向「能焊特殊材料」的一步。

## 1 不锈钢的氩弧焊：怕热与防敏化

**不锈钢（不锈钢与耐酸钢的统称）**按组织分奥氏体（304/316）、铁素体、马氏体等，工业焊接接触最多的是**奥氏体不锈钢**。它的氩弧焊，全部围绕「怕热」这一件事展开：

**奥氏体不锈钢怕三样东西**：**晶间腐蚀**（在 450–850 ℃ 温度区间停留时，晶界析出碳化铬、晶界贫铬，焊缝在腐蚀介质中沿晶界开裂——这叫「敏化」）、**热裂纹**（热导率低、线膨胀系数大，凝固时收缩应力大，易沿晶界开裂）、**变形**（线膨胀系数比碳钢大近一半，焊后变形明显）。<span class="marginnote">「敏化」是奥氏体不锈钢焊接最需要提防的冶金现象：450–850 ℃ 被称为「敏化温度区间」，焊件在这个区间停留越久，晶间贫铬越严重。所以不锈钢焊接的总原则是「<strong>压热输入、快冷却、快离开敏化区</strong>」——小电流、快焊速、尽量不摆动。</span>

这三种「怕」里，**变形**是最容易被新手低估的：不锈钢的线膨胀系数约为碳钢的 1.5 倍，同样的热输入，变形明显更大——所以不锈钢薄板拼焊常用「小电流多层快焊 + 夹具固定 + 对称施焊」来压变形。**「焊钢怕裂、焊不锈钢怕变形怕敏化」，材料的怕点不同，对策就不同。**

**不锈钢氩弧焊的工艺要点**：**小电流、快焊速**（压热输入，缩短高温停留时间）、**尽量不摆动或少摆动**（摆动加大热输入与敏化风险）、**多层多道且控制层间温度**（不锈钢层间一般 ≤ 150 ℃，等冷却再焊下一层）、**背面保护**（不锈钢管对接时背面也要通氩气保护，防止背面氧化形成「焊渣」与变色）。**焊丝选择**：304 用 308L、316 用 316L（含低碳、抗晶间腐蚀好），这是「焊丝选成分不选牌号」的典型例子（回顾《钨极、焊丝与保护气体选用》）。

把「怕热」落到具体数字上，可以给出几个参考值：**不锈钢薄板（1–3 mm）打底电流约 50–90 A，填充 90–120 A**；焊接速度比同厚度碳钢快（压热输入）；层间温度 ≤ 150 ℃。**「小电流快焊 + 层温压住」是不锈钢氩弧焊的三句口诀**——记住这三点，不锈钢的「怕热」就有了解药。

## 2 不锈钢氩弧焊的操作细节

**不锈钢焊缝的颜色是质量的风向标**：银白色 → 保护最好、质量最优；淡黄色 → 轻微氧化、尚可；蓝色 → 氧化明显；灰黑色 → 保护失效、必须返工。<span class="marginnote">不锈钢焊缝的颜色直接反映保护效果，是氩弧焊「看颜色判质量」的最佳样本：<strong>银白是满分，越往灰黑越糟</strong>。焊工焊完一掀面罩先看颜色，心里就有数了——这就是「焊缝颜色会说话」。</span>所以不锈钢氩弧焊的每一条操作细节（枪距、流量、防风、延时）都在为「保住银白色」服务。

**背面保护**：不锈钢管道对接、薄板焊接时，背面（看不见的一面）也要防止氧化。常用**背面充氩**（管内通氩气）或用**背面保护剂**（涂敷在焊缝背面，焊接时形成保护膜）。背面氧化不仅难看，还会形成「焊渣」影响根部质量，重要焊缝的背面保护是硬性要求。

不锈钢氩弧焊还有一个「清洁纪律」：母材与焊丝表面的油、锈、指纹都要除净——不锈钢表面的污染在焊接时会碳化、敏化，成为耐蚀性的薄弱点。**焊前用丙酮等脱脂、用不锈钢专用钢丝刷清理**，是奥氏体不锈钢焊接的「卫生标准」。

**热裂纹的防治**：奥氏体不锈钢的热裂纹倾向比碳钢大，除了压热输入，还要**控制焊缝成形**（避免深而窄的焊缝把杂质挤到中心线，回顾《焊接冶金过程与热循环》的深宽比）与**选用含钼、含铌的焊丝**（改善凝固组织）。

## 3 铝及铝合金的氩弧焊：交流与阴极破碎

**铝及铝合金**的焊接难度来自它的「双重性格」：**导热快**（导热系数约为钢的 2–3 倍，热量很快散失，需要大电流）与**氧化膜**（表面致密的氧化铝熔点 2050 ℃、远高于铝的 660 ℃，不清除就焊不上）。氩弧焊对付它们，靠的是**交流 + 阴极破碎**（回顾《钨极氩弧焊原理与设备组成》）：

**交流焊接**：正半周给工件加热（熔深），负半周靠正离子轰击工件表面、把氧化膜打碎清除（阴极破碎/阴极雾化）。**交流是铝镁合金氩弧焊的标配**——直流正接清不掉氧化膜，直流反接钨极过热严重，只有交流能「一边清理、一边加热」。

交流焊接还有一个「平衡」旋钮：正负半周的时间比例可以调整——负半周（清理）占比大，清理强但钨极热；正半周占比大，加热多但清理弱。**焊铝时调平衡，就是调「清理力度 vs 钨极热度」的平衡**，一般从 50/50 起步按熔池状态微调。<span class="marginnote">阴极破碎的「清理」是铝焊的关键：氧化铝膜一旦不清除，熔池与母材之间隔着一层膜，焊上去的金属「浮」在表面、根本没有冶金结合——这就是「焊上了却一碰就掉」的原因。<strong>交流的正负半周，一半时间清理、一半时间加热，把这对矛盾一次解决。</strong></span>

**铝氩弧焊的工艺要点**：**电流大**（导热快，需要足够热量）、**焊速快**（铝熔池流动性好、容易下塌，要快焊）、**氧化膜清理**（焊前用钢丝刷把坡口两侧的氧化膜刷净，且焊前要尽快焊，铝在空气中很快又生成氧化膜）、**焊丝选同系**（纯铝用纯铝焊丝，铝镁合金用 5183 等镁含量略高的焊丝，补偿镁的烧损）。

把「铝的性格」落到数字上：**铝的导热系数约为碳钢的 2–3 倍**，所以同样厚度铝件的焊接电流要明显大于钢；**氧化铝熔点 2050 ℃ vs 铝熔点 660 ℃**——这个巨大的温差，正是交流阴极破碎存在的根本原因。**记住「铝导热快、氧化膜难熔」，铝焊的一切工艺（大电流、快焊、交流、清膜）都能推导出来**。

## 4 铝氩弧焊的操作细节

**铝氩弧焊的特殊难点——熔池状态的判断**：铝熔化时没有明显的颜色变化（不像钢那样变红），熔池状态难判断，新手常把「已熔化」看成「还没化」，或反之。<span class="marginnote">铝熔池的「看不见」是新手最大的障碍：铝在熔化瞬间表面张力骤变，熔池会出现一个「亮斑」或「洼陷」——老焊工靠观察这个「化开的信号」判断什么时候该送丝、该推进。练铝焊，先练「看熔化」。</span>

铝氩弧焊还有一个「声音信号」：铝熔池化开时电弧声音会变「润」（连续柔和），未化开时声音发「尖」。**把声音也用作判断信号，铝焊的「看不见」就多了一双耳朵**——这是老焊工焊铝的独门经验。对策是**依赖熔化信号的观察**（熔池表面出现亮斑、边缘变圆润）而非颜色，并配合**合适的交流平衡**（正负半周比例可调，清理不足就增大负半周比例）。

**铝氩弧焊的缺陷**：**气孔**（铝对氢极敏感，焊丝与母材的油、水分都是氢源，焊前清理是防气孔的关键）、**烧穿**（薄铝导热快又易塌，电流控制要精细，可用脉冲）、**变形**（铝线膨胀系数大，薄板拼焊要控制热输入与顺序）。**厚铝件的深熔焊**可考虑氩氦混合气（氦导热高、电弧集中）。

铝氩弧焊还有一个「焊后处理」的提醒：焊完的铝焊缝表面有氧化膜与焊渣，要用不锈钢丝刷轻轻刷净，检查成形与气孔；重要铝构件焊后常做**渗透检测（PT）**查表面缺陷。**「焊完刷净再看」，是铝焊质量检查的常规动作**。

## 5 不锈钢与铝氩弧焊的核心对比表

把两种材料的氩弧焊要点收成一张对比表，突出「材料性格决定工艺动作」（本主题以材料工艺为主，故以对比表呈现核心信息）：

| 对比维度 | 奥氏体不锈钢 | 铝及铝合金 |
| --- | --- | --- |
| 主要难点 | 敏化、热裂纹、变形 | 氧化膜、导热快、熔池难判断 |
| 电流种类 | 直流正接（DCEN） | 交流（AC，阴极破碎） |
| 热输入策略 | 小电流快焊压热输入 | 大电流补散热，快焊 |
| 焊前清理 | 脱脂去油、防污染 | 钢丝刷除氧化膜、防再氧化 |
| 焊丝选择 | 308L/316L（低碳抗敏化） | 同系焊丝，镁含量略高 |
| 层间温度 | ≤ 150 ℃ 控制 | 控制过热防变形 |
| 特色操作 | 背面充氩保护 | 看「熔化信号」而非颜色 |

**读表的方法是把每一行翻译成「材料怕什么」**：不锈钢怕热 → 小电流快焊压热输入；铝怕氧化膜与导热 → 交流清理 + 大电流补热。**材料的「性格」直接决定工艺的「动作」**——这条主线从《金属材料与焊接性基础》贯穿到这一篇，是焊接工艺学的灵魂。

## 6 不锈钢氩弧焊的常见缺陷与防治

不锈钢氩弧焊的缺陷，多数能从前面的「怕热」主线推出根因：

**焊缝变色（氧化）**：银白 → 淡黄 → 蓝 → 灰黑，颜色直接反映保护效果。对策：防风、调流量、缩短枪距、检查气体纯度。<span class="marginnote">不锈钢焊缝变色的机理是高温氧化：保护一旦失效，空气中的氧与铬反应、生成氧化铬，焊缝失铬又变色——<strong>颜色不只是「难看」，还意味着铬被烧掉、耐蚀性下降</strong>。所以「颜色不合格」在重要结构里是实打实的质量问题，不是美观问题。</span>

**热裂纹（凝固裂纹）**：奥氏体不锈钢的热裂纹倾向比碳钢大，根因是低熔点共晶与收缩应力。对策：压热输入、控制焊缝成形（避免深而窄）、选用含钼含铌焊丝。**晶间腐蚀**：焊后在敏化温度区停留过久，晶界贫铬。对策：压热输入、控层温、选低碳或稳定化焊丝。

**变形**：不锈钢线膨胀系数大，焊后变形明显。对策：压热输入、对称施焊、反变形、合理顺序。**夹钨**：钨极碰熔池或收弧不当，对策是保持枪距、正确收弧。

## 7 铝镁合金氩弧焊的常见缺陷与防治

铝镁合金氩弧焊的缺陷，几乎都与「铝的性格」相关：

**气孔**：铝对氢极其敏感——铝液对氢的溶解度远高于固态铝，冷却时氢析出形成气孔。氢的来源是焊丝与母材表面的油、水分、氧化膜。对策：**焊前清理**（除油、除氧化膜、尽快施焊）、选用干燥的焊丝、控制环境湿度。<span class="marginnote">铝的气孔是「氢」的气孔：焊接烟尘、空气中的水汽都是氢源，母材与焊丝表面的油膜更是「氢的仓库」。<strong>铝焊防气孔的第一招，永远是「焊前清理」</strong>——清理不彻底，参数再好也白搭。</span>

**烧穿（薄板）**：铝导热快又易塌，薄板极易烧穿。对策：小电流、快焊速、脉冲电流。**变形**：铝线膨胀系数大，薄板拼焊变形严重。对策：控制热输入、对称焊、夹具固定。

**未熔合与氧化物夹杂**：氧化膜没清干净时，熔池与母材之间隔着膜，焊不上或焊不牢。对策：焊前彻底除膜、交流阴极破碎清理、焊丝选同系含镁焊丝补偿烧损。

## 8 不锈钢与铝氩弧焊的实操要点

两种材料的氩弧焊，落到实操上有几条「共同+分异」的要点：

**共同点**：都要焊前清理、都要控制热输入、都要防风保护、都要选与母材匹配的焊丝。**分异点**：不锈钢直流正接、压热输入防敏化；铝交流焊接、大电流补散热——「材料性格决定工艺动作」这条主线，在两个材料上体现得淋漓尽致。<span class="marginnote">把两种材料放在一起学，最大的收获是「<strong>学会读材料的性格</strong>」：不锈钢怕热，铝怕氧化膜与氢——读懂了「怕什么」，工艺动作（电流、极性、热输入、清理）就都能推导出来。材料变了，推导方法不变，这就是「举一反三」。</span>

**实操顺序建议**：先练不锈钢（直流、看颜色判质量，直观易上手），再练铝（交流、看熔化信号，难判断）——由易到难，两个材料的氩弧焊就都掌握了。**练到「不锈钢看颜色、铝看信号」，两种材料的手感就都建立了。**

## 9 小结

- 不锈钢氩弧焊的钥匙是**「怕热防敏化」**：小电流、快焊速、控层温、背保护、选低碳焊丝。
- 不锈钢焊缝颜色是质量风向标：**银白最好、灰黑返工**。
- 铝氩弧焊的钥匙是**「交流清膜 + 大电流补热」**：交流的阴极破碎清除氧化铝膜。
- 铝熔池难判断，要靠**观察「熔化信号」**而非颜色变化。
- 铝的缺陷以气孔、烧穿、变形为主，焊前清理是防气孔的关键。
- 两种材料的全部工艺差异，都源自「**材料性格决定工艺动作**」。
- 铝焊靠「看熔化信号 + 听电弧声音」双信号判断熔池，补上「看不见」的短板。
- 交流平衡旋钮调「清理力度 vs 钨极热度」，焊铝的进阶手感。

在下一节，我们将把氩弧焊的参数与质量体系收束起来——每个参数管什么、怎么匹配、怎么控制质量，这就是《氩弧焊工艺参数与质量控制》。

File: docs/posts/skills/welding-techniques/tungsten-wire-and-shielding-gas.md
---
title: 钨极、焊丝与保护气体选用
date: 2026-08-07
---

# 钨极、焊丝与保护气体选用

<div class="epigraph">
<p>工欲善其事，必先利其器。</p>
<footer>—— 孔子（《论语·卫灵公》）</footer>
</div>

<div class="article-byline">
<p>第10级 · 焊工（焊接操作技能与工艺） ｜ 《焊接手册》第2卷 ｜ 2026-08-07</p>
</div>

## 为什么从钨极、焊丝与保护气体选用开始

氩弧焊的焊缝质量，一半在手法，一半在「三件耗材」——**钨极、焊丝、保护气**。这三样东西选错了，手法再好也白费：钨极选错，电弧不稳、焊缝夹钨；焊丝选错，焊缝成分不对、强度不达标；气体选错或流量不当，保护失效、焊缝氧化发黑。<span class="marginnote">氩弧焊与焊条电弧焊最大的不同之一，就在「耗材是分开的」：焊条电弧焊的焊条把电极、填充、保护三合一，氩弧焊则把这三样拆成钨极（电极）、焊丝（填充）、气体（保护）三件独立的耗材。<strong>分开带来自由度，也带来三个选材的学问。</strong></span>上一节认识了氩弧焊的原理与设备，这一节把三件耗材逐个讲透——怎么选、怎么用、常见错误是什么。它是连接「设备原理」与「操作技术」的桥梁。

三件耗材虽然「小」，却直接决定了氩弧焊「质量天花板」能否兑现：一根不合适的钨极、一根没擦净的焊丝、一瓶纯度不够的气，都足以让整道焊缝报废。**「耗材虽小，关乎大局」**——这是氩弧焊焊工对三件耗材应有的态度。

## 1 钨极：电极的选择与使用

**钨极**是氩弧焊的不熔化电极，熔点高达 3400 ℃ 以上，能耐住电弧高温而不熔化。但**纯钨极**的电子发射能力弱，大电流下容易过热烧损，所以现代氩弧焊几乎不用纯钨极，而用**加稀土氧化物的钨极**：

| 钨极类型 | 添加成分 | 特点 | 主要用途 |
| --- | --- | --- | --- |
| 纯钨极 | 无 | 便宜，起弧难、易烧损 | 交流焊铝的辅助 |
| 钍钨极 | 氧化钍 1%–2% | 电子发射强、寿命长 | 直流焊钢、不锈钢 |
| 铈钨极 | 氧化铈 2% | 起弧电压低、电流小也好起弧 | 小电流薄板、全位置 |
| 镧钨极 | 氧化镧 1.5%–2% | 综合性能好、无放射性 | 交直流两用，推荐 |

<span class="marginnote">钍钨极含放射性氧化钍，磨削时产生的粉尘有害，现在许多场合已改用铈钨极或镧钨极。铈钨极在低电流下起弧性能突出，特别适合薄板与小电流氩弧焊；镧钨极综合性能均衡，是交直流两用的通用选择。<strong>选钨极，先看电流大小与直流/交流，再选类型。</strong></span>

**钨极直径按电流选**：电流越大，钨极要越粗（否则烧损过快、电弧不稳）。常用对应：1.6 mm 钨极用于 50–120 A，2.4 mm 用于 100–200 A，3.2 mm 用于 200–300 A，超过 300 A 用 4 mm 以上并配合水冷焊枪。**钨极的磨削形状**：直流焊磨成**锥形**（锥角约 20°–60°，小电流用尖、大电流用钝），交流焊铝磨成**圆头**（防止尖端被交流电弧烧损）。磨削要**沿钨极轴向**磨（顺着磨），磨纹不要横着，否则电弧偏吹。

**钨极的伸出长度**：一般伸出喷嘴 3–6 mm，过长保护变差、电弧发飘，过短遮挡视线。**钨极被污染**（焊时碰熔池、发蓝发黑）要及时重磨——夹钨缺陷的根源，一半在钨极状态。

## 2 焊丝：填充金属的选择

氩弧焊的**焊丝**是填充金属，它决定焊缝的成分与性能，选错焊丝等于选错焊缝。选焊丝的基本原则：

**① 与母材匹配**：碳钢焊丝选与母材强度相当的牌号（如焊 Q355 用 ER50 系列焊丝）；不锈钢焊丝选与母材同成分系列的（如 304 用 308L 焊丝、316 用 316L 焊丝）；铝焊丝选与母材同系（纯铝用纯铝焊丝，铝镁合金用 5183 等）。<span class="marginnote">「同成分系列」不是「同一牌号」：不锈钢 304 的焊缝常用 308L 焊丝而非 304 焊丝，因为 308L 含碳更低、抗晶间腐蚀更好——<strong>选焊丝看的是「焊缝金属想要的成分」，不是「母材叫什么」</strong>。这层对应关系，是材料知识的实战应用。</span>**② 看接头与性能要求**：承力焊缝选与母材等强的焊丝，腐蚀环境选耐蚀成分的焊丝，低温环境选低温韧性的焊丝。**③ 看焊丝直径**：焊丝直径影响送丝手感，一般 1.6–2.4 mm 较常用；薄板与打底用细焊丝（1.6 mm），厚板填充用粗焊丝（2.4 mm 以上）。

**焊丝的清洁**：氩弧焊对焊丝表面要求很高——焊丝表面的油、锈、水分会污染熔池、产生气孔。使用前要用干净的布擦净焊丝，专用的不锈钢焊丝有油膜保护，用前要脱脂。**「擦丝」是氩弧焊焊前的标准动作**，不是可选项。

## 3 保护气体：氩气与它的伙伴

氩弧焊的**保护气体**是惰性气体，核心任务是**把空气隔绝在熔池之外**。最常用的是**纯氩（Ar）**，但根据不同工况，气体也有多种搭配：

**纯氩**：氩弧焊的基础气体，惰性、不参与反应，适用于不锈钢、碳钢、钛、铝的氩弧焊。<span class="marginnote">氩气保护的效果用「保护气流」描述：从喷嘴喷出的氩气在电弧周围形成一个「气罩」，把空气挤开。保护好不好，看流量是否合适、有没有风、喷嘴离熔池多远——<strong>保护是氩弧焊的命门，气体的每一点都在为保护服务</strong>。</span>**氩氢混合气**（Ar + 少量 H₂）：用于奥氏体不锈钢，微量氢有还原作用、可提高熔深与焊速，但氢含量要控制（防气孔与氢脆），**不能用于碳钢、铝、钛**。**氩氦混合气**（Ar + He）：氦的导热性高，适合厚铝件、铜的深熔焊，但成本高。**保护气体的纯度**：氩弧焊要求高纯氩（一般 ≥ 99.99%），纯度不够时水分与氧会进入保护气，产生气孔与氧化。

**气体的流量**：氩弧焊的流量一般 6–15 L/min，具体按喷嘴直径、电流与风速调整——流量过小保护不足、焊缝发灰；流量过大反而会形成紊流把空气卷进来。**气体延时**：收弧后要继续送气 5–15 秒，保护红热的钨极与收弧区不被氧化。

气体的「纯度意识」也要建立：高纯氩的纯度一般要求 ≥ 99.99%，但**气瓶用到最后、或换瓶混入空气时，纯度会下降**——所以「气瓶不要用到一丝不剩，留一点余压」是气瓶使用的常识，也是保护质量的保障。

## 4 三件耗材的配套使用

三件耗材不是孤立的，它们按「**电流—钨极—喷嘴—流量**」一条链配套：电流决定钨极直径，钨极直径决定喷嘴口径，喷嘴口径决定流量范围。<span class="marginnote">这条链是氩弧焊选材的总纲：<strong>电流大 → 钨极粗 → 喷嘴大 → 流量足</strong>，四者顺次放大；电流小则反之。配错一环，要么钨极烧损、要么保护不足、要么流量过剩——所以开机前的「对链」检查，是氩弧焊的第一道工序。</span>一个配套实例：焊 3 mm 304 不锈钢薄板，电流约 90–110 A → 选 2.4 mm 铈钨极、喷嘴口径约 8 mm、流量 8–10 L/min、焊丝用 1.6 mm 308L。

配套之外还有一个「备料」的意识：**焊前把三件耗材备齐、备对**——钨极磨好装好、焊丝擦净备在顺手处、气瓶减压流量调好——再开始焊接。**「备料一分钟，焊接稳十分」**，这是老焊工的备料哲学。

**配套之外还有一个易被忽视的量——伸出与枪距**：钨极伸出 3–6 mm、喷嘴距工件 5–10 mm（焊接时保持弧长约 2–4 mm）。距离太远，保护气罩被拉长变稀、空气卷入；太近，喷嘴被熔池烫伤、粘上飞溅。**「枪距稳、保护好」**，是选好三件耗材之后，真正决定保护效果的操作细节。

## 5 常见选材错误与纠正

把三件耗材的常见错误收成一张对照表（本主题以选用体系为主，故以对比表呈现核心信息）：

| 错误做法 | 后果 | 正确做法 |
| --- | --- | --- |
| 用纯钨极焊大电流 | 钨极烧损、电弧不稳、夹钨 | 换钍/铈/镧钨极 |
| 钨极磨成尖头焊交流铝 | 尖端烧损、电弧发飘 | 交流焊磨成圆头 |
| 用普通铁丝当焊丝 | 焊缝强度不达标、气孔 | 选与母材匹配的专用焊丝 |
| 焊丝不擦直接用 | 油锈污染熔池、气孔 | 焊前擦净、脱脂 |
| 用低纯度氩气 | 保护失效、焊缝氧化发黑 | 用高纯氩（≥99.99%） |
| 流量调得越大越好 | 紊流卷进空气、保护变差 | 按喷嘴与电流选合适流量 |
| 收弧后立即关气 | 钨极红热被氧化 | 气体延时 5–15 秒 |

**读表的方法是「每个错误都对应一个物理机制」**：钨极烧损是材质与电流不匹配、焊丝不合格是成分不对、气体问题全在保护。把机制想通，选材就不再是背表格，而是「按物理后果反推正确选项」。

## 6 保护系统的完整链条

三件耗材里的「气」，不是孤立的，而是一条**从气瓶到熔池的保护链条**：

**气瓶 → 减压阀 → 流量计 → 气管 → 焊枪喷嘴 → 熔池**。链条上每一环出问题，保护就失效：气瓶余压不足（用到最后气量不稳）、减压阀故障（压力波动）、流量计不准（读数骗人）、气管漏气（接头松、管子老化）、喷嘴堵塞（飞溅或钨极污染堵住出气孔）。<span class="marginnote">保护链条的检查要「从头到尾过一遍」：<strong>焊前顺着气路查一圈</strong>——气瓶开没开、减压阀稳不稳、流量计有没有读数、气管漏不漏、喷嘴堵不堵。很多「焊缝突然发灰」的问题，查到最后都是气路上的一环松了、堵了。</span>

**保护效果的影响因素**：除了链条本身，还有**枪距**（喷嘴离熔池越远，气罩越稀，一般保持 5–10 mm）、**风速**（风会吹散气罩，风速超过约 2 m/s 要挡风）、**焊接速度**（焊太快，气罩被「甩」在后方，保护跟不上）。<span class="marginnote">保护效果的三个「隐形杀手」是风、距离、速度——<strong>它们不写在流量计上，却决定保护的真实效果</strong>。老焊工「看焊缝颜色判断保护」，就是因为颜色是保护效果的最终裁判。</span>

**保护与三件耗材的联动**：钨极伸出太长、喷嘴口径太小、流量调得再大也保护不好——「电流—钨极—喷嘴—流量」的配套（回顾本篇第 4 节），本质就是「让保护罩正好罩住熔池」。

## 7 三件耗材的质量自检

三件耗材「用得好不好」，靠一套日常自检来保证：

**钨极自检**：焊前看钨极头——锥形磨削是否规则、有无污染（发蓝发黑）、伸出长度是否合适（3–6 mm）；焊完看钨极——若被污染要重磨，磨削沿轴向、锥角按电流。**焊丝自检**：看表面有无油锈、氧化膜是否过厚；焊前擦净、脱脂；不锈钢与铝的焊丝尤其要干净。**气体自检**：看流量计读数是否在范围、气管有无漏气、气瓶余压是否充足、气体纯度是否达标（高纯氩 ≥ 99.99%）。<span class="marginnote">把三件耗材的自检做成「开机三步」：<strong>看钨极、擦焊丝、查气路</strong>——三分钟的自检，省下的是整道焊缝的质量。自检不是「麻烦」，是氩弧焊「质量天花板」的日常维护。</span>

**自检的「信号语言」**：钨极发蓝 = 过热或污染，焊丝发黑 = 氧化，气路读数正常但焊缝发灰 = 气路漏气或风大——**每个信号都指向一个具体环节**，学会读信号，自检就不只是「检查」而是「诊断」。

## 8 三件耗材的常见误区辨析

三件耗材的选用与使用，有四个高频误区值得提前避开：

**误区一：钨极越粗越耐用**——错。钨极直径要与电流匹配，过粗的钨极在小电流下电弧发散、起弧难；「够用」的直径才是对的。**误区二：焊丝越粗填充越快**——错。焊丝直径影响送丝手感与熔池控制，薄板用粗焊丝容易堆球；按板厚与电流选直径。

**误区三：气体流量越大保护越好**——错。流量过大形成紊流，把空气卷进气罩，保护反而变差；按喷嘴口径与电流选合适流量（一般 6–15 L/min）。**误区四：三件耗材可以随便混用**——错。钨极类型要匹配电流与交流/直流、焊丝要与母材成分匹配、气体要与材料匹配——**「三件套」是一个配套系统，拆开混用必然出问题**。<span class="marginnote">四个误区的共同根源，是把「够用」理解成「越大越好」或「越粗越好」——<strong>氩弧焊的精髓是「精确匹配」，不是「越大越猛」</strong>。电流、钨极、焊丝、气体，每一样都按「正好」来配，焊缝质量才有保证。</span>

## 9 小结

- 氩弧焊的三件耗材是**钨极（电极）、焊丝（填充）、保护气（保护）**，与焊条电弧焊的「三合一」焊条截然不同。
- 钨极按**电流大小与直流/交流**选：直流焊磨锥形、交流焊铝磨圆头；钍/铈/镧钨极优于纯钨极。
- 焊丝按**与母材成分匹配**选，焊前要擦净脱脂；「选焊丝看焊缝想要的成分，不是母材叫什么」。
- 保护气以**纯氩**为基础，氩氢/氩氦按需搭配；纯度 ≥ 99.99%，流量 6–15 L/min，收弧延时 5–15 秒。
- 三件耗材按「**电流—钨极—喷嘴—流量**」配套，配错一环全链受影响。
- 选材错误的本质是「物理机制没想通」，按后果反推正确选项即可。
- 保护链条「气瓶→减压阀→流量计→气管→喷嘴→熔池」，焊前从头到尾查一圈。
- 钨极颜色是信号：发蓝=过热、发黑=污染，看颜色反推上一道工艺问题。
- 开机三步自检：**看钨极、擦焊丝、查气路**，三分钟省下整道焊缝的质量。

在下一节，我们将把这些选好的耗材真正用起来——手工钨极氩弧焊的持枪、送丝、引弧、收弧全套操作，这就是《手工钨极氩弧焊操作技术》。

File: docs/posts/skills/welding-techniques/vertical-and-overhead-welding-technique.md
---
title: 立焊与仰焊操作技术
date: 2026-08-07
---

# 立焊与仰焊操作技术

<div class="epigraph">
<p>逆水行舟，不进则退。</p>
<footer>—— 清 · 梁启超（《莅山西票商欢迎会演说词》）</footer>
</div>

<div class="article-byline">
<p>第10级 · 焊工（焊接操作技能与工艺） ｜ 《焊接手册》第2卷 ｜ 2026-08-07</p>
</div>

## 为什么从立焊与仰焊操作技术开始

平焊、横焊练的是「熔池顺着重力走」，而立焊、仰焊则要让熔池**顶着重力**成形——熔池不再躺在工件上，而是要靠表面张力、电弧吹力与极快的凝固「挂」在焊缝上。<span class="marginnote">立焊与仰焊是焊条电弧焊全位置操作里的「硬骨头」，也是职业鉴定中级以上的必考内容：管道立焊、储罐立缝、容器仰焊，这些真实构件的焊缝几乎躲不开立与仰。能把这两个位置焊稳，才谈得上「全位置焊工」。</span>上一节在横焊里第一次对抗重力，这一节把对抗推到极限：立焊靠「小电流 + 短弧 + 上推力」，仰焊靠「更小电流 + 上托角度 + 稳如钟」。掌握它们，第二篇的四个位置就齐了，也为后面氩弧焊、CO₂焊的全位置操作打下「控制熔池」的共同基础。

立仰焊的价值还不止于「考级必考」：真实构件的焊缝，几乎不可能全是平焊——管道环缝在转动中会依次经过平、立、仰，储罐壁板的纵缝是立焊，容器底部封头是仰焊。**一个只会平焊的焊工，在车间里能干的活少得可怜；能全位置焊接的焊工，才有资格承接完整的构件。**所以立仰焊不是「加分项」，而是焊工职业能力的「及格线」。

## 1 立焊的两种打法：向上立焊与向下立焊

立焊（3G/3F）的焊缝沿竖直方向布置，熔池要在重力下「挂住」。按运条方向，立焊分两种：

**向上立焊**：从下往上焊，熔池在电弧上方被「顶」着推进。它熔深大、效率较高，是厚板与承力焊缝的主流打法，也是职业技能鉴定立焊考核的标准姿势。**向下立焊**：从上往下焊，靠电弧吹力把熔池向下压，速度快、效率高，但熔深浅、易出现未熔合，主要用于薄板与要求不高的立焊缝。<span class="marginnote">选择「向上」还是「向下」，本质是选「熔深」还是「速度」：向上立焊熔池大、熔深足、适合承力厚板；向下立焊速度快、熔深浅、适合薄板与搭接。多数焊条向上立焊用第三位数字为 1 的全位置焊条，向下立焊则要用专门的向下焊条（如 E5048）。</span>本专题以向上立焊为主线讲解，它最能检验基本功。

向下立焊虽然快，但它的「快」是以熔深为代价的：电弧向下、熔池被快速拉走，母材来不及充分熔化，容易在根部留下未熔合。所以向下立焊只适用于薄板（一般 ≤ 4 mm）与不重要的搭接焊缝，承力焊缝绝不能用它「图快」。**「向上焊承力、向下焊薄板」，这条分工要用得清醒。**

## 2 向上立焊的操作要领

向上立焊的难点，一句话：**熔池刚形成就受重力往下淌**。破解靠三个「小」与三个「稳」：

**三个「小」**：**小电流**（比平焊小 10%–20%，熔池小、凝固快、挂得住）、**短弧**（弧长尽量短，电弧集中、熔池不乱晃）、**小摆动**（摆动幅度小，焊道窄而高）。<span class="marginnote">立焊的电流是四个位置里最讲究的：电流一大，熔池瞬间变成「瀑布」往下淌，焊道下坠成瘤；电流太小又焊不透。工艺卡上立焊一栏的电流往往比平焊低一档，正是这个原因。</span>三「小」保证了熔池「小到重力拽不动、快到凝得住」。

**三个「稳」**：**角度稳**（焊条与焊缝约成 90° 或略向上倾 5°–10°，让电弧向上推熔池）、**速度稳**（匀速向上推进，忽快忽慢焊道就粗细不匀）、**送进稳**（维持短弧，不因手臂疲劳而忽长忽短）。

**向上立焊的运条手法**：常用**锯齿形**与**月牙形**运条，关键是「**两边快、中间慢**」——在坡口两侧稍作停留（保证两侧熔合），中间快速掠过（防止熔池下坠）。这种「两侧多停、中间快走」的节奏，是立焊运条的灵魂。<span class="marginnote">「两侧停、中间快」的物理道理：熔池两侧紧贴坡口母材，散热快、凝固快，多停一下焊得更牢；中间熔池悬空、受重力，快速掠过不让它累积成瘤。这个节奏练熟了，立焊的鱼鳞纹会自然地一层叠一层往上走。</span>

**立焊的收弧与接头**：立焊的每一道短焊缝都要做好收弧与接头——收弧处填满弧坑（防弧坑裂纹），接头处先把前一道的弧坑打磨平整再续焊。立焊焊缝短、接头多，接头质量直接决定整道立焊缝的连续与致密，**「接头功夫」是立焊练到熟练后的主要课题**。

立焊还有一个「散热」的细节：熔池在竖直焊缝上，热量除了向下散，还要向两侧板散。厚板立焊时，两侧母材像「散热片」一样把热量吸走，熔池凝固快、好控制；薄板立焊时热量无处散、容易过热烧穿——所以薄板立焊的电流更要压小，必要时还可配合脉冲。

立焊的层道布置遵循「每道都薄」的原则：单道焊得越厚，熔池越重、越容易下坠。所以立焊宁可多焊几道，每道都薄而窄——**「薄而多道」是立焊层道布局的主线，与仰焊一致**。立焊的起弧点也讲究：从焊缝底部往上焊时，起弧处熔池刚形成、最容易淌，要先小电流稳一稳，等熔池挂住了再往上走。

## 3 向上立焊的常见缺陷与对策

立焊的缺陷，几乎都是「熔池下坠」这条主线的变体：

**焊瘤（下坠）**：熔池过多、电流过大或中间停留过久，熔池往下淌成瘤。对策：减电流、中间快走、两侧多停。**咬边**：两侧停留不足或摆动幅度过大，坡口两侧母材被熔掉而未填满。对策：两侧多停、缩小摆动幅度。**未熔合**：电流过小或焊速过快，熔池没有与坡口两侧充分熔合。对策：稍增电流、两侧停顿到位。<span class="marginnote">立焊的三类缺陷常常同时出现：电流大了下坠、电流小了未熔合、角度歪了单侧咬边——它们互相牵制，所以立焊特别考验「参数与手法的整体匹配」。老师傅修立焊缺陷，往往只动一个变量（比如把电流降 10 A）就全好了。</span>

**实操口诀**：立焊看「**推**」——电弧推着熔池往上走，而不是让熔池自己淌。熔池一旦出现「要淌」的迹象（表面下坠、边缘突起），立刻减速或略停，让熔池凝固住再继续。焊道的宽度一般控制在焊条直径的 1.5–2 倍，比平焊窄得多。

## 4 仰焊操作：最难的位置

仰焊（4G/4F）的工件在焊工头顶上方，焊工要**仰着头、举着手**向上焊，熔池完全靠表面张力与电弧吹力「托」在工件下面，是所有位置里最累、最难、最考验基本功的。

**仰焊的操作要领**：**电流最小**（比平焊小 15%–20%，熔池越少越容易托住）、**焊条角度接近垂直**（略向前倾 5°–10°，让电弧吹力向上托住熔池）、**运条幅度小**（焊道窄、层道多，靠多层多道逐层堆出成形）。<span class="marginnote">仰焊的「托」字是全部诀窍：电弧向上的吹力 + 熔池的表面张力，两只「手」一起托住熔池。电流一大，熔池重量超过托力，立刻滴水般往下掉——所以仰焊宁可电流偏小、多焊几道，也不让熔池失控。</span>

**仰焊的运条**：以**直线往复运条**与**小幅锯齿形运条**为主，摆动幅度尽量小，焊缝宽度控制在焊条直径的 1.5 倍以内；焊道要高而窄，靠多层多道逐层堆出饱满成形。**仰焊的常见缺陷**：**下坠（焊瘤）**是头号问题（电流大、速度慢、角度不对都会触发）；其次是**咬边**（托不住熔池时，熔池边缘把下侧母材熔掉）。对策高度统一：**小电流、快焊速、稳角度、窄焊道**——四个字「小快稳窄」就是仰焊的全部。

仰焊的「看」也与其他位置不同：仰焊时焊工看不到焊缝背面，只能凭熔池的「正面状态」判断——熔池明亮圆润说明托得住，边缘发暗或下坠就是电流大了。**仰焊的「读熔池」是俯视与仰视两种视角的转换**，练久了自然能「由正面推背面」。

仰焊的对接与角接也不同：角接仰焊的熔池有两条母材「托」着，相对好控制；对接仰焊的熔池完全悬空，最难。练习顺序应先角接后对接，先易后难地建立「托」的信心。还有一个「心态」问题：因为难，新手容易紧张、加快、手抖，反而焊得更差。**仰焊的要诀是「慢下来」**——宁可速度慢一点、道数多一点，也要让每个熔池都被稳稳托住。

**仰焊的体力与姿态**：仰焊最累的不是手，而是姿势——仰头、举臂、身体后仰，坚持不了几分钟手臂就酸。正确的做法是**让身体与手臂都找到依托**（靠住工件、支架），用身体的稳定代替手臂的硬撑；焊一段歇一段，保持手感清醒。**「姿势省力、力度均匀」，仰焊的持久战靠的是巧劲而不是蛮力。**

## 5 四个位置的对照：参数与手法的「力」谱系

把第二篇的四个位置收成一张总对照表，可以看到一条清晰的「力」谱系（本主题以操作体系为主，故以对照表呈现核心信息）：

| 位置 | 熔池与重力的关系 | 电流（相对平焊） | 焊条角度要点 | 主要运条 | 核心难点 |
| --- | --- | --- | --- | --- | --- |
| 平焊 | 重力帮忙 | 基准 | 与焊缝成 65°–80° | 直线、锯齿、月牙 | 基本功 |
| 横焊 | 重力侧向 | 小 10%–15% | 再向上倾 5°–10° | 直线往复、斜锯齿 | 上侧咬边 |
| 立焊 | 重力向下 | 小 10%–20% | 约 90° 略向上倾 | 锯齿、月牙，两侧多停 | 熔池下坠 |
| 仰焊 | 重力拉扯 | 小 15%–20% | 近垂直略前倾 | 直线往复、小锯齿 | 熔池滴落 |

**读表的方法是「位置越逆重力，电流越小、角度越刁、运条越稳」**：从平焊到仰焊，重力从「帮忙」变成「对抗」，于是电流逐级下调、角度逐级调整、运条幅度逐级收窄。这条「力」的谱系，就是全位置操作的统一逻辑——记住「位置与力」的对应，四个位置的参数就都不用背了。

这张表对**氩弧焊与 CO₂焊的全位置操作同样适用**：无论哪种方法，「位置越逆重力，电流越小、熔池越要小」的原理不变——只是各方法控制熔池的手法不同（氩弧焊靠双手、CO₂焊靠短路过渡）。**「力」的谱系是跨方法通用的操作地图。**

这张「力」谱系还有一条反方向的用处：**遇到焊缝缺陷，先想「这个位置的重力特性」**——立焊下坠先想电流与中间停留，仰焊滴落先想电流与速度，横焊咬边先想角度。位置不同，缺陷的「第一怀疑对象」也不同——**把位置与力的对应记牢，缺陷诊断就有了第一方向。**

## 6 全位置操作的共同纪律与练习

全位置操作有几条共同纪律，无论哪个位置都适用：

**第一，参数以工艺卡为准，但学会「读力微调」**：工艺卡给的是平均脸，实际工件各有脾气——熔池不稳就微调电流与角度，一次只动一个变量。**第二，姿势比力气重要**：立焊站姿、仰焊举姿都要让手臂有依托、保持稳定，焊到一半手臂发抖是姿势不对，不是体力不够。**第三，防护一步不省**：立焊仰焊的熔池更易飞溅，面罩、手套、工作服要穿戴到位，仰焊尤其要防熔渣落进衣领。<span class="marginnote">仰焊的「落渣」是新手最真实的恐惧：熔池与飞溅在头顶上，一不留神就落进面罩缝隙或衣领。所以仰焊前除了戴好面罩，还要系紧领口、扣好袖口——防护是操作的一部分，不是附加项。</span>

**练习路径**：从「小电流短弧慢速」起步，先在废板上把立焊的「两侧多停」节奏练出来，再上仰焊的「小快稳窄」；练的过程用评分表自查——余高、咬边、下坠逐项打分，焊完清渣看鱼鳞纹是否均匀。**全位置操作的终点，是「位置不再影响质量」**——同样的焊条、同样的工艺，焊工能站在任何角度焊出同样合格的焊缝，这正是「全位置焊工」四个字的分量。

练习立仰焊要「借力打力」：先练薄板（熔池小、好控制），再练中厚板；先练角接（有依托），再练对接（悬空）；先把立焊练稳，再攻仰焊——**由易到难地累积「对抗重力」的信心，比硬啃最难的直接上有效得多**。立仰焊的练习还有一个「参数阶梯」：先把电流调到位（立焊小 10%–20%）、把弧长压短，再谈手法。很多新手立仰焊焊不好，不是手法问题，而是电流没调够小——**参数不到位的练习，练的是错误的肌肉记忆**。

真正的全位置功夫，是把四个位置焊得「一样好」——而「一样好」不是四个位置各焊一遍，而是让「位置」从操作中「消失」：无论站哪、仰头还是低头，手的节奏都稳如平焊。**这一天的到来，靠的是四个位置各自的扎实练习，而不是任何捷径。**

## 7 立仰焊的实操自检清单

把立焊与仰焊的操作要点，收成一张开工前的自检清单：

**焊前自检**：电流是否按位置调小（立焊小 10%–20%、仰焊小 15%–20%）、焊条是否选全位置型（第三位数字 1）、姿势是否找到依托、防护是否到位（仰焊系紧领口袖口）。**焊中自检**：弧长是否保持短弧、运条是否「两侧多停中间快」（立焊）、熔池有没有「要淌」的迹象、摆动幅度是否够小。<span class="marginnote">自检的价值在于「把隐性标准显性化」：立仰焊的参数、角度、节奏都是「手感」层面的东西，不写下来就容易「凭感觉焊」。<strong>把自检做成清单，就是把「感觉」变成「可核对的项目」</strong>——这是从新手到熟练工的必经转变。</span>

**焊后自检**：焊瘤、咬边、未熔合逐项看，收弧弧坑是否填满，接头是否平顺。练到「焊后自检基本无问题」，立仰焊这一关才算过。

自检清单还可以与职业鉴定的评分表对照使用：评分表上「余高、咬边、成形、背面成形」逐项，就是自检的逐项；练习时按评分表自评打分，进步就有了可量化的刻度——**自检与评分表是同一把尺子**。

最后补一句「立仰焊与前面基础的关系」：立仰焊练得不好，往往不是立仰焊本身的问题，而是平焊横焊的基本功没打牢——运条不均、弧长不稳，换个位置就原形毕露。**立仰焊是基本功的「放大镜」**：基础扎实，换个位置照样稳；基础不牢，换个位置就露怯。

## 8 小结

- 立焊分**向上立焊**（熔深大、承力厚板）与**向下立焊**（速度快、薄板）；考核以向上立焊为标准姿势。
- 向上立焊三「小」三「稳」：**小电流、短弧、小摆动 + 角度稳、速度稳、送进稳**。
- 立焊运条的灵魂是「**两侧多停、中间快走**」，保证两侧熔合又防熔池下坠。
- 仰焊是**最难的位置**：电流最小（小 15%–20%）、近垂直角度、窄焊道多层多道，口诀「**小快稳窄**」。
- 四个位置的「力」谱系：**位置越逆重力，电流越小、角度越刁、运条越稳**。
- 全位置共同纪律：参数微调一次只动一个、姿势比力气重要、防护一步不省。
- 立仰焊自检清单把「手感」变成「可核对的项目」，从新手到熟练的必经转变。

在下一节，我们将从「手上的功夫」转向「脑中的账本」——一道焊缝要焊几层、每层几道、每道多大电流，这就是《焊接工艺参数与层道布局》。

File: docs/posts/skills/welding-techniques/welder-certification-levels-and-assessment.md
---
title: 焊工职业资格等级与考核要求
date: 2026-08-07
---

# 焊工职业资格等级与考核要求

<div class="epigraph">
<p>不积跬步，无以至千里；不积小流，无以成江海。</p>
<footer>—— 荀子（《荀子·劝学》）</footer>
</div>

<div class="article-byline">
<p>第10级 · 焊工（焊接操作技能与工艺） ｜ 《国家职业技能标准—焊工（2018年版）》 ｜ 2026-08-07</p>
</div>

## 为什么从焊工职业资格等级与考核要求开始

前面十四篇把焊接的工艺、操作、安全、检验都讲完了，但还差最后一块拼图——**焊工这门职业怎么被认可**。在工程现场，不是「会焊」就能上岗：焊工要持证操作，证件的等级决定了你能焊什么、不能焊什么。<span class="marginnote">焊工职业资格（职业技能等级）是「持证上岗」的凭证，也是工程验收的硬性要求：压力管道、压力容器的焊接，必须由持证焊工在有效期内、按合格项目施焊——<strong>没有证，焊得再好也不能上岗；证过期，就得重新考试</strong>。这套制度把「手艺」与「责任」绑在一起。</span>这一篇以《国家职业技能标准—焊工（2018年版）》为纲，把焊工的等级划分、考核内容、取证流程讲清楚。它是本专题的「职业收束」——学完操作，还要知道「考什么、怎么考、考过了能做什么」。

焊工职业资格不是「一张纸」那么简单，它背后是一套完整的**人才评价体系**：等级决定你能承接的工作范围，考核检验你真实的技能水平，证书记录你合格的焊接项目。对焊工个人来说，这套体系既是「门槛」（没证不能上岗），也是「阶梯」（考级可以逐级晋升、提高待遇）。**理解这套体系，就是理解自己职业发展的「路线图」**——这也是本专题把考证单独成篇的原因。

还有一个值得先说的背景：**焊工职业资格与「职业技能等级认定」的关系**。近年国家推行职业技能等级认定制度，焊工的技能等级由政府认定的评价机构考核发证，等级证书与职业资格具有同等效力——对焊工来说，「考级」的门路更清晰了，但「按标准考核」的本质没变。**无论制度怎么调整，「持证上岗、按证焊接」的原则不会变**，这是焊工职业的底线。

## 1 焊工职业资格的五级划分

《国家职业技能标准—焊工（2018年版）》把焊工职业资格分为**五个等级**，从低到高依次为：

**五级（初级工）**、**四级（中级工）**、**三级（高级工）**、**二级（技师）**、**一级（高级技师）**。<span class="marginnote">等级的数字与「级别高低」正好相反：数字越小、等级越高——五级是入门、一级是顶峰。<strong>记住「数字小=级别高」</strong>，读标准时才不会弄反。各级别逐级递进，一般需满足从业年限与低一级取证要求。</span>五个等级的定位差异，收成一张表（本主题以资格制度为主，故以对比表呈现核心信息）：

| 等级 | 名称 | 定位 | 典型技能要求 |
| --- | --- | --- | --- |
| 五级 | 初级工 | 入门，能独立完成基本操作 | 平焊、平角焊，单一方法 |
| 四级 | 中级工 | 熟练操作，全位置能力 | 平横立仰四位置、两种方法 |
| 三级 | 高级工 | 复杂构件、多种方法 | 管板对接、异种钢、三种方法 |
| 二级 | 技师 | 工艺制定、现场指导 | 工艺评定、解决疑难、带徒 |
| 一级 | 高级技师 | 技术权威、创新改进 | 复杂工艺设计、技术攻关、培训 |

**等级的意义不只是「头衔」**：级别越高，能承接的焊接项目越复杂、质量责任越重、待遇也越高。对焊工来说，考级是一条「看得见的职业阶梯」——从五级到一级，每上一级都要求更硬的技能与更系统的知识。<span class="marginnote">等级的晋升还有「年限」的隐形门槛：从五级到四级一般需从业 1–2 年，从三级往上年限与业绩要求逐级增加——<strong>「熬年限 + 练技能 + 考证书」三者缺一不可</strong>，职业成长没有捷径，但每一步都算数。</span>

五级的划分还有一层「由表及里」的递进：初级工考「会焊」（单位置、单方法），中级工考「焊得全」（四位置、两种方法），高级工考「焊得复杂」（管板、异种钢），技师考「会管」（工艺制定、现场指导），高级技师考「会创」（工艺创新、技术攻关）——**等级越高，从「手上功夫」走向「脑上功夫」的比例越大**。这也是为什么老焊工常说「考到高级工以上，考的是脑子而不是手」。

## 2 职业功能与考核模块

《国家职业技能标准—焊工（2018年版）》按「**职业功能 → 工作内容 → 技能要求 → 相关知识**」四级结构组织，焊工要掌握的能力拆成几个功能模块，考核按模块逐项进行。主要包括：

**焊接操作**（不同方法、不同位置、不同材料的焊接技能，是考核的重头）、**焊接工艺**（工艺文件识读、参数选择、层道布置）、**焊接质量控制**（缺陷识别、检验配合、返修）、**安全与职业健康**（安全操作、防护用品、急救）、**设备与工具维护**。<span class="marginnote">这套「职业功能」结构把「焊工会什么」拆得清清楚楚：<strong>考级不是考「一根焊条焊一道缝」，而是考一套完整的职业能力</strong>——操作、工艺、质量、安全、维护缺一不可。本专题的分篇几乎一一对应这些功能模块：操作对应第二至四篇，工艺对应第一篇与《焊接工艺参数与层道布局》，质量对应缺陷防治与检验篇，安全对应第五篇。</span>理论考核覆盖材料、冶金、工艺、安全、识图等知识，实作考核则按项目逐项评分。

职业功能的结构还提示了一个「知识体系」：焊工不仅要会「焊」，还要懂「为什么这么焊」——材料为什么这样选、参数为什么这样定、缺陷为什么这样防。**理论考核与实作考核并重，正是对「知其然更要知其所以然」的要求**。这也解释了为什么本专题既有操作篇、也有材料与冶金篇：它们共同构成焊工职业能力的「全谱」。

## 3 实作考核的典型项目

实作考核是焊工取证的硬仗，典型项目包括（具体以鉴定机构大纲为准）：

**焊条电弧焊**：板对接平焊（五级）、板对接立焊与横焊（四级）、管板对接（三级）等，焊缝要经受外观检验与无损检测（射线探伤）双重考验。<span class="marginnote">实作考核的评分是「体检式」的：焊完先看外观（余高、宽窄、咬边、成形），再拍射线（内部气孔、夹渣、未熔合、裂纹），最后可能做力学试验——<strong>「外观合格 + 底片合格」双重达标才算通过</strong>。所以考级练的不是「焊得好看」，而是「焊得内外都合格」。</span>**钨极氩弧焊**：不锈钢薄板对接、管道打底（氩弧焊打底是管道取证的经典项目）。**CO₂气体保护焊**：中厚板对接、角焊缝。

**实作考核的评分要点**：焊缝外观（余高、宽窄、咬边、成形、飞溅）、内部质量（射线底片评片，按缺陷等级判定）、试件力学性能（拉伸、弯曲试验）。<span class="marginnote">考级的评分表就是一张「质量清单」：余高、宽窄、咬边、成形、背面成形逐项打分——<strong>平时练习就按这张表自评，考场上才不至于「自我感觉良好、结果差强人意」</strong>。评分表是练习与考核之间最直接的一根线。</span>**考级时的心态**也很重要：考核环境与平时不同，紧张会影响手法——把平时练成肌肉记忆，考核时「按平时焊」就是最好的发挥。

## 4 取证流程与持证管理

焊工取证的流程，一般走这几步：

**① 报名培训**：到职业技能鉴定机构报名，参加理论 + 实作培训；**② 理论考核**：机考或笔试，覆盖材料、工艺、安全、识图等；**③ 实作考核**：按报考等级抽取实作项目，焊试件、评质量；**④ 成绩评定与发证**：理论、实作均合格后颁发职业资格证书（职业技能等级证书）。<span class="marginnote">理论不合格则实作成绩保留一定期限（常见为一年内有效），补考通过理论即可——<strong>「理论 + 实作」分开计分、分别合格</strong>，是多数鉴定机构的标准做法。别以为理论不重要：理论不过，实作焊得再好也取不了证。</span>**证书有效期与管理**：职业资格证书一般有有效期（部分地区实行继续教育与复审），过期需复审或重考；证书按等级与合格项目记载——**证书上的「合格项目」限定了持证焊工能焊什么**，焊与证书不符的项目属违规操作。

取证的过程，本身也是一次「技能体检」：考级前的培训把零散的手艺梳理成系统的知识，考级时的实作把「会焊」变成「被验证的会焊」。**对焊工来说，取证不仅是「拿证」，更是「把自己手头的东西系统化一遍」**——很多人考完一级，回头看自己的手艺，才发现原来懂了不少但没整理过。

取证的费用与时间也要心里有数：报名费、培训费、往返考场的成本，加上每次考核的周期（理论 + 实作可能跨数周）——**考证是「投入」，但它的回报（岗位、待遇、承接资格）远超投入**，把考证当成职业投资来看，心态就平了。

## 5 特殊取证：特种作业与压力管道焊工

除了职业技能等级，焊工还有几类**专项证书**，用于特定行业：

**特种作业操作证（焊接与热切割作业）**：由应急管理部门考核发证，是所有在岗焊工从事焊接作业的「上岗证」，注重安全操作。**压力容器/压力管道焊工合格证**：按特种设备焊接作业考核，证书上明确记载「合格项目」（焊接方法、位置、材料、厚度范围），焊工只能在合格项目范围内施焊——压力管道焊接的持证要求尤其严格。<span class="marginnote">压力管道焊工证的特点是「<strong>窄而准</strong>」：一个证只覆盖特定的方法 + 位置 + 材料组合，换一种材料、换一个位置就要考新项目。这不是为难焊工，而是压力管道事故代价太重的必然要求——<strong>「持证上岗」在特种设备领域是法律底线</strong>。</span>这类证书通常要定期复审，且取证考核更严。

专项证书与职业技能等级的关系，可以理解为「**技能等级管水平、专项证书管资质**」：职业技能等级证明你「具备多高的焊工水平」，专项证书证明你「有资格从事某类特定作业」——两者互补，缺一不可。<span class="marginnote">现场最常见的组合是：职业资格证书（证明技能等级）+ 特种作业操作证（证明上岗资格）+ 压力管道合格证（证明可焊的项目）——<strong>三证齐全，才能承接完整的管道焊接工程</strong>。考证前先弄清楚目标岗位要哪几本证，别考偏了。</span>

## 6 考级与职业发展

把视角放远，焊工考级与职业发展的关系值得专门说一说：

**考级是「待遇的阶梯」**：初级工、中级工、高级工、技师、高级技师的待遇逐级提高，不少企业把技能等级与工资、岗位、晋升直接挂钩——**每一级证书，都是职业谈判的筹码**。**考级是「能力的体检」**：考什么、练什么、补什么，考级像一面镜子照出技能的短板，考完才知道该在哪补课。**考级是「职业的护照」**：持证焊工可以跨地区、跨企业流动，证书是通用的职业凭证，也是承揽工程的质量背书。

**考级之外还要积累「看不见的资本」**：焊工的经验、口碑、带徒能力、解决疑难的能力，这些不写在证书上，却决定了一个焊工能走多远。证书证明「你考过」，经验证明「你能干」——**两者相加，才是焊工的完整职业画像**。<span class="marginnote">很多老焊工说「焊工是越老越值钱」——因为经验、手感、判断力是时间换来的，证书只是入场的门票。<strong>年轻焊工考证打基础，中年焊工靠经验带徒，资深焊工凭技艺立口碑</strong>——职业成长的每个阶段，考级与积累缺一不可。</span>

## 7 焊工职业鉴定的备考策略

备考不是「临时抱佛脚」，而是「把平时所学系统化」的一次集中复习。几条经过验证的备考策略：

**对标考纲**：把鉴定机构的考核大纲找出来，看理论考什么、实作考什么，再对照自己的短板制定计划——「考什么练什么」不是应试技巧，而是把精力花在刀刃上。<span class="marginnote">考纲是备考的「地图」：它把五级的技能要求逐条列出，焊工按图自查——会的过一遍、不会的补起来。<strong>拿到考纲先圈出「不会的」，比从头到尾再看一遍效率高得多</strong>。</span>

**理论备考**：抓住「材料、工艺、安全、识图」四大块，用本专题的篇目当教材，每篇的小结当复习提纲；公式与数据（碳当量、热输入、电流基准）重点记忆，因为它们是理论考核的「硬考点」。

**实作备考**：按评分表逐项练——先练最可能抽到的项目（板对接、管对接），把参数、手法、节奏练成肌肉记忆；再用废板模拟考核环境（限定时间、限定位次），让身体适应考核的节奏。<span class="marginnote">实作备考的「模拟」很关键：考核时间、工位、试件尺寸都有限制，平时不按限制练，考场就容易手忙脚乱。<strong>把练习当考核、考核当练习</strong>，是最稳的备考心态。</span>

**心态备考**：考核不是「超常发挥」，而是「正常发挥平时水平」——平时怎么焊，考核就怎么焊；紧张时用「深呼吸 + 专注熔池」把自己拉回来。

## 8 焊工职业鉴定的常见误区

考证路上，有几个常见的误区值得提前看清：

**误区一：认为「理论不重要，会焊就行」**——理论不过，实作成绩作废，取证遥遥无期；更重要的是，理论正是「为什么这么焊」的解释，理论扎实的焊工，实作才稳。

**误区二：认为「考证是一次性的，考完就完」**——证书有有效期、项目有范围、技能会生疏，考证是持续的过程；复审、换证、新项目考核，都是职业常态。

**误区三：认为「等级越高越值钱，一路往上考就对了」**——等级要与自己的发展方向匹配：想做管道焊工，压力管道证比高级工更实用；想当技师带徒，工艺评定与现场指导能力才是核心。<span class="marginnote">考证的「方向感」比「速度感」重要：<strong>先想清楚自己要走哪条路（管道、容器、结构、机器人操作），再考那套证</strong>——证不贵多，贵在「考对了」。</span>

一个总结：考证是「手段」不是「目的」，目的是成为一个「有证、有能、有口碑」的合格焊工——证书证明你「考过」，能力证明你「能干」，口碑证明你「靠谱」，三者缺一不可。

## 9 小结

- 焊工职业资格分**五级**：五级初级 → 四级中级 → 三级高级 → 二级技师 → 一级高级技师，**数字小=级别高**。
- 标准按「**职业功能 → 工作内容 → 技能要求 → 相关知识**」组织，考级考的是完整职业能力。
- 实作考核典型项目：**板对接平焊/立焊/横焊、管板对接、氩弧焊打底、CO₂焊对接**，外观 + 射线双重把关。
- 取证流程：**报名培训 → 理论考核 → 实作考核 → 评定发证**，理论实作分别合格。
- 证书记载**合格项目**，限定持证焊工能焊什么；特种作业证与压力管道证是行业专项门槛。
- **技能等级管水平、专项证书管资质**，三证齐全才能承接完整管道工程。
- 考级是「待遇的阶梯、能力的体检、职业的护照」，加上经验积累才是完整职业画像。
- 备考策略：**对标考纲、理论抓四大块、实作按评分表练、心态求稳**。

在下一节，我们将落到焊接施工的「标准依据」——工业管道焊接工程按什么规范施工与验收，这就是《工业管道焊接工程施工规范（GB 50236）》。

File: docs/posts/skills/welding-techniques/welding-fume-arc-and-health-protection.md
---
title: 焊接烟尘、弧光与职业健康防护
date: 2026-08-07
---

# 焊接烟尘、弧光与职业健康防护

<div class="epigraph">
<p>上医治未病，中医治欲病，下医治已病。</p>
<footer>—— 《黄帝内经·素问》</footer>
</div>

<div class="article-byline">
<p>第10级 · 焊工（焊接操作技能与工艺） ｜ 《国家职业技能标准—焊工（2018年版）》 ｜ 2026-08-07</p>
</div>

## 为什么从焊接烟尘、弧光与职业健康防护开始

上一节讲了焊接的「急性安全」——触电、火灾这些当场就能出事的危害；这一节转向「慢性职业健康」——烟尘、弧光、噪声这些日积月累、多年后才显现的危害。<span class="marginnote">焊接职业健康危害的可怕之处在于「延迟」：烟尘引起的尘肺、肺功能下降，弧光引起的眼疾、皮肤病变，往往要干上十几年才显现——<strong>等发现时往往已不可逆</strong>。职业健康防护不是「讲究」，而是焊工对自己几十年职业生涯的「投资」。</span>焊接烟尘的成分复杂、弧光的辐射强烈、打磨的噪声刺耳，每一样都值得专门防护。这一篇把焊接的职业健康危害与防护讲透——知道「伤在哪」、才能「防在哪」。它与《焊接安全操作与劳保用品》互为姊妹篇：那一篇管急性安全，这一篇管慢性健康。

## 1 焊接烟尘：成分与危害

**焊接烟尘**是焊接过程中金属、药皮在高温下蒸发、氧化、冷凝形成的微粒与气体。它的成分远比「烟」复杂：<span class="marginnote">焊接烟尘的主要来源是药皮与焊丝中的金属在电弧高温（数千度）下蒸发，蒸气遇冷凝结成极细的颗粒——<strong>颗粒越细，越容易进入肺泡深处，危害越大</strong>。焊接烟尘的粒径多在 0.1–1 μm，恰好是「能吸进肺、却排不出来」的尺寸。</span>

**焊接烟尘的主要成分**：**金属氧化物**（铁、锰、铬、镍、铝等的氧化物）、**氟化物**（低氢焊条药皮含萤石，烟尘含氟）、**有害气体**（CO、NOx、臭氧、CO₂ 分解产物）。其中锰氧化物与铬、镍的氧化物被列为职业健康重点关注对象——长期过量接触可能引起神经系统损害（锰）与呼吸系统损害。

焊接烟尘的「总尘」与「呼吸性粉尘」要分清：**总尘**是空气中悬浮的全部烟尘，**呼吸性粉尘**是能进入肺泡深处的细颗粒（粒径一般 < 10 μm，焊接烟尘多在此范围）——**危害肺部的正是呼吸性粉尘**，所以防尘口罩要选能过滤细颗粒的（如 KN95 级）。

**焊接烟尘的危害**：最典型的是**焊接烟尘引起的尘肺与肺功能损害**（长期吸入金属烟尘，肺部纤维化）、**金属烟热**（短期大量吸入锌、铜等金属烟尘后发热、寒战，常在焊接当天或次日出现，多数可自行恢复）、**职业性哮喘**与**神经系统损害**（锰）。<span class="marginnote">「金属烟热」是焊工最常见的短期职业反应：焊完一批锌板或镀锌件，晚上开始发热、出汗、像感冒——第二天又好了。<strong>它不致命但很磨人</strong>，说明你吸入了金属烟尘，该加强防护了。长期反复接触才是真正的风险。</span>

## 2 弧光的组成与危害

**焊接电弧**发出的光包括**紫外线、可见光、红外线**三部分，是多种职业病的来源：

**紫外线**：能灼伤皮肤（电弧灼伤，类似晒伤但更严重）与眼睛（**电光性眼炎**——角膜上皮被紫外线灼伤，接触数小时后眼痛、流泪、畏光、异物感，多数在 24–48 小时内自愈，但反复发作会损伤视力）。<span class="marginnote">电光性眼炎虽然通常能自愈，但它的「反复」是隐患：每次灼伤都对角膜造成损伤，长期积累可能引起慢性眼病。<strong>防弧光的根本是「滤光」</strong>——焊接面罩的滤光片能滤掉绝大部分紫外线，这也是「遮光号」必须按电流选足的原因。</span>

**电光性眼炎的应急处理**：一旦发生，不要揉眼（加重损伤），冷敷缓解疼痛、闭眼休息、及时就医；多数在 1–2 天内自愈，但期间要用抗生素眼药水防感染。**「防永远胜于治」**——一次「不戴面罩的侥幸」，就是一次电光性眼炎的痛苦。**红外线**：长期照射使眼内温度升高，可能引起**白内障**。**可见光**：过强的可见光造成眩光与视疲劳。

**弧光的防护**：戴合格的面罩（滤光片）、不裸眼直视电弧、皮肤不外露（工作服、手套、头巾）、焊接区周围设挡光屏保护他人（其他人看电弧同样会受伤）。

弧光防护还有一个「皮肤」层面：**紫外线会灼伤皮肤**（类似晒伤，但更强、更快）——短袖、卷袖、敞领在弧光下都会留下「晒痕」。**「夏天也不能短袖焊」**，是弧光防护的一条纪律；弧光灼伤看似是「晒黑」，其实是皮肤损伤的累积。<span class="marginnote">弧光不只伤焊工自己，还伤旁边的人：隔壁工位的工人一抬头、被电弧闪一下，就是一次电光性眼炎。<strong>焊接区要设挡光屏（围挡），既是保护自己，也是保护同事</strong>——这是焊接现场的基本文明。</span>

## 3 通风排尘：治理烟尘的第一手段

烟尘的治理，按「**通风、除尘、个体防护**」三层次展开，通风排尘是第一道、也是最有效的手段——**先用通风把烟尘「赶走」，再用除尘把烟尘「收集」，最后用防护把漏网的烟尘「挡住」**，三层递进、逐层兜底：



**全面通风**：焊接车间设轴流风机、屋顶排风扇，让室内空气整体换新，稀释烟尘浓度。<span class="marginnote">通风的要点是「<strong>从源头走</strong>」：烟尘比空气轻、往上飘，排风要装在焊接工位的上方或侧上方，把烟尘「吸走」而不是「吹散」。吹着焊工面部的风扇反而会把烟尘吹到人脸前——通风方向错了，等于没通风。</span>**局部排烟**：在焊接工位设置**排烟罩**或**焊接烟尘净化器**，直接收集烟尘，效率远高于全面通风。**个体防护**：通风不足时戴防尘口罩（N95 级）或防毒面具，密闭空间作业戴供气式呼吸器。

**焊工应主动做的事**：焊接时站在**烟尘的侧上风**（避开烟尘飘过来的方向）、焊接区保持通风、尽量缩短在烟尘中的停留时间、焊后及时离开并清洗。**「别站在烟里焊」**——这句朴素的话，是通风排尘落到个人身上的第一守则。

**排烟罩的使用要点**：排烟罩要**靠近焊点**（罩口距焊接点越近，捕集效率越高，一般 30–50 cm）、**风向避开面部**（别把烟尘往自己脸上吹）、**定期清理滤芯**（堵了就没效果）。**「罩口近、风向对、滤芯清」**，是局部排烟三个要点。

## 4 噪声与其他职业危害

焊接职业健康危害不止烟尘与弧光，还有几样容易被忽略的：

**噪声**：碳弧气刨、砂轮打磨的噪声可达 90–110 dB，长期暴露损害听力，引起噪声性耳聋。<span class="marginnote">噪声性耳聋是「无声的损耗」：它不像弧光那样闪一下就疼，而是日复一日地侵蚀听力，等发觉听不清了往往已不可逆。<strong>打磨、气刨时戴耳塞，是焊工最容易偷懒、却最不该偷懒的一环。</strong></span>

**噪声的防护层级**：首选**降噪**（用低噪声设备、隔声罩）、其次**隔声**（远离噪声源、设隔声屏障）、最后**护听**（戴耳塞/耳罩）——三个层级逐级使用，噪声危害才能被压住。**「离远一点 + 戴上耳塞」是最简单的两条**，成本极低、效果直接。**粉尘**：打磨、清渣产生的金属与砂轮粉尘，同样危害呼吸系统。**高温与辐射**：厚板焊接与热处理的热辐射、等离子弧/激光焊接的强辐射。**化学物质**：涂装过的工件、镀锌件焊接产生的烟气（锌烟、有机溶剂蒸气），毒性与普通烟尘不同。

**镀锌件焊接值得单独提醒**：镀锌钢焊接时，锌蒸气被吸入会引起「**锌烟热**」（发热、寒战、像感冒，一般 24 小时内缓解）——镀锌件焊接一定要**加强通风、戴防毒口罩**，别把锌烟当普通烟尘。**「锌烟热」不是「感冒」，是职业性金属烟热的典型**。

## 5 职业健康管理：从「个人防护」到「制度保障」

职业健康防护不能只靠个人自觉，还需要制度保障（本主题以健康防护体系为主，故以对比表呈现核心信息）：

| 环节 | 内容 | 作用 |
| --- | --- | --- |
| 职业健康检查 | 上岗前、在岗期间、离岗时体检 | 早发现职业禁忌与早期损害 |
| 工作环境监测 | 定期测烟尘、气体浓度 | 评估暴露是否超标 |
| 作业时间管理 | 合理轮换、控制连续作业时长 | 减少累积暴露量 |
| 培训教育 | 安全与健康知识培训 | 让焊工「知危而防」 |
| 个人防护 | 口罩、面罩、耳塞的佩戴 | 最后一道防线 |

**职业健康管理里最容易被忽视的是「作业时间管理」**：焊接作业不宜长时间连续进行，应适当轮换、中途休息——一方面降低累积暴露量，另一方面缓解疲劳（疲劳的焊工防护也容易松懈）。**「合理轮换、控制时长」**，是职业健康管理中成本最低、却常被忽视的一环。

**焊工自己要把「职业健康」当回事**：按时参加职业健康体检（焊工体检项目包括肺功能、听力、血锰等）、关注身体信号（咳嗽、胸闷、听力下降及时就医）、**用足防护用品、不图省事**。

体检的「三时」要记牢：**上岗前**（查职业禁忌）、**在岗期间**（定期查，发现问题早干预）、**离岗时**（查离岗前状况，为可能的职业病维权留依据）——「三时体检」是职业病防治的法定安排，也是保护自己的三道关口。<span class="marginnote">体检不是走过场：<strong>肺功能的早期下降、听力损失的早期发现，都靠定期体检</strong>。很多老焊工查出尘肺时已经是中晚期，早发现、早调岗、早防护，结局完全不同。「干一辈子焊工，也要健康地干一辈子」——这是职业健康防护的终极目标。</span>

## 6 焊接烟尘的浓度与限值

烟尘的危害程度，最终要看「浓度」——同一种烟尘，低浓度长期接触与高浓度短期接触，后果不同。我国对工作场所有害因素有**职业接触限值（OEL）**：烟尘（总尘）与呼吸性粉尘各有允许浓度，锰及其化合物、铬、镍等也有各自限值。<span class="marginnote">职业接触限值的意思是「<strong>在这个浓度下长期工作，健康风险可接受</strong>」——超过限值，就属于「超标作业」，必须加强通风与防护。焊工不必背具体数值，但要懂一个常识：<strong>烟尘有「安全线」，超线就要防护升级</strong>。</span>

**现场判断烟尘浓度的方法**：看不见的烟尘未必不超标，看得见的烟尘往往已超标——肉眼可见明显烟雾时，说明通风已经不够，要加排烟、加防护。**「看得见烟就躲开」，是最朴素的自我保护**。

**影响烟尘浓度的因素**：焊接方法（药芯焊丝、焊条电弧焊烟尘大，氩弧焊、埋弧焊烟尘小）、电流大小（电流大烟尘多）、通风情况（通风好浓度低）、作业空间（密闭空间浓度高）。**「方法、电流、通风、空间」四个因素，决定了烟尘浓度的量级**——理解它们，就知道在什么场合要格外加强防护。

## 7 不同焊接方法的职业危害差异

不同的焊接方法，职业危害的「谱系」不一样，焊工要「对号入座」地防护：

**焊条电弧焊**：烟尘大（药皮蒸发）、弧光强、有触电与烫伤风险——是职业危害「最全面」的方法。**氩弧焊**：烟尘较小（无药皮），但有**紫外线更强**（惰性气体下电弧更亮）、高频辐射（高频引弧）、钨极辐射（钍钨极）等特殊危害。<span class="marginnote">氩弧焊的「紫外线更强」容易被忽视：惰性气体下电弧能量更集中，紫外线强度比焊条电弧焊高——<strong>氩弧焊焊工更要戴好滤光面罩，并让周围人远离电弧</strong>。钨极的钍成分有放射性，磨钨极时要在通风处、戴口罩。</span>

**CO₂气体保护焊**：烟尘相对小、但臭氧与 CO 气体（CO₂ 分解）要注意，密闭空间尤其要防 CO 积聚。**等离子弧焊/切割**：噪声大、紫外线强、臭氧多，防护要求更高。**埋弧焊**：烟尘小（熔渣覆盖），但辐射热强。

**按方法调整防护的要点**：焊条电弧焊重烟尘与弧光、氩弧焊重紫外线与高频、CO₂焊重气体、等离子焊重噪声与臭氧——**「方法不同，防护侧重不同」**，焊工换了方法，防护也要跟着换。

## 8 焊工职业健康的自我保护习惯

职业健康防护的最后一环，是焊工自己的**日常习惯**：

**通风意识**：开焊前先看通风——排风扇开没开、门窗通不通；通风不好的地方，先改善通风再焊。**防护习惯**：口罩、面罩、耳塞按场合戴齐——「嫌麻烦不戴」是职业健康最大的敌人。**卫生习惯**：焊后洗手、换衣、不在焊接区进食——烟尘里的重金属会经手入口。**体检习惯**：按时参加职业健康体检，关注肺功能与听力。<span class="marginnote">职业健康防护的本质，是「<strong>把防护变成肌肉记忆</strong>」：开焊先通风、戴齐防护、焊后洗手——这些动作练成条件反射，防护就「长在身上」了。健康不是体检表上的「正常」，而是每一天的防护习惯累积出来的。</span>

**一个朴素的总结**：焊接烟尘与弧光的危害是「延迟的」——今天的每一次「嫌麻烦」，都可能在十年后变成肺部的阴影或听力的下降。**为了十年后的自己，今天的每一次防护都值得**——这是职业健康防护最实在的理由。

**职业健康防护的「三个凡是」**：凡是焊接都要通风、凡是弧光都要滤光、凡是粉尘噪声都要防护——三条「凡是」把职业健康防护压缩成三个动作，每次开工都过一遍，职业病就少了一半。**防护不是「讲究」，而是「职业本分」**——干这一行，就要对这一行的健康负责。

## 9 小结

- 焊接烟尘含**金属氧化物、氟化物、有害气体**，可致尘肺、金属烟热、神经系统损害。
- 弧光含**紫外、可见、红外**，可致电光性眼炎、皮肤灼伤、白内障；防护靠滤光面罩 + 不裸眼直视 + 挡光屏。
- 烟尘治理三层次：**全面通风 → 局部排烟 → 个体防护**；站在烟尘侧上风。
- 噪声（气刨、打磨达 90–110 dB）可致噪声性耳聋，打磨时戴耳塞。
- 职业健康管理：**体检、监测、轮换、培训、防护**五位一体。
- **烟尘与弧光的危害是「延迟的」**——今天的防护，是几十年后身体的「投资」。

在下一节，我们将从「怎么安全地焊」转到「怎么考这个职业」——焊工职业资格的分级、考核内容与取证流程，这就是《焊工职业资格等级与考核要求》。

File: docs/posts/skills/welding-techniques/welding-metallurgy-and-thermal-cycle.md
---
title: 焊接冶金过程与热循环
date: 2026-08-07
---

# 焊接冶金过程与热循环

<div class="epigraph">
<p>青，取之于蓝，而青于蓝；冰，水为之，而寒于水。</p>
<footer>—— 荀子（《荀子·劝学》）</footer>
</div>

<div class="article-byline">
<p>第10级 · 焊工（焊接操作技能与工艺） ｜ 《焊接手册》第1卷 ｜ 2026-08-07</p>
</div>

## 为什么从焊接冶金与热循环开始

焊接表面上是一道「把铁焊上」的工序，实际上是**一次发生在几毫米熔池里的快速冶金反应**。熔池金属从熔化到凝固往往只有几秒钟，温度却要冲上两千多摄氏度，而周边母材则经历一次快速的「加热—冷却」循环——这一冷一热之间，组织变了、性能变了，裂纹也可能悄悄埋下。为什么同样的焊条，焊 8 mm 板与焊 30 mm 板要调整电流与预热？为什么厚板焊完要保温？答案都藏在这篇的热循环里。它与前面的《金属材料与焊接性》一脉相承，也为后面的缺陷防治、工艺参数选择提供理论根基；想深究铁碳合金的相变本质，可交叉看第六级《材料科学与工程》中的金属学与热处理。

## 1 焊接冶金的特殊性

焊接冶金与炼钢冶金在原理上同源，但在「现场条件」上天差地别：

| 对比维度 | 炼钢冶金 | 焊接冶金 |
| --- | --- | --- |
| 反应容器 | 数十吨钢水、大炉子 | 几克到几十克熔池 |
| 反应温度 | 约 1600 ℃ | 约 2000–3000 ℃（电弧区更高） |
| 反应时间 | 以小时计 | 以秒计 |
| 渣—金接触 | 充分、可搅拌 | 靠药皮/保护气，时间极短 |
| 平衡程度 | 接近平衡 | 远离平衡，快速凝固 |

**焊接冶金最大的特点，就是「快」。**熔池温度高、体积小、寿命短，金属与熔渣、气体的反应在几秒内完成，很多炼钢里可以从容处理的问题（脱硫、脱磷、去气）在这里只能靠「预防」而不是「处理」。这意味着焊缝的化学成分、组织与性能，几乎全由**快速的非平衡凝固**决定——这正是焊缝金属与轧制母材组织不同、性能需要专门保证的原因。<span class="marginnote">远离平衡带来的直接后果是<strong>偏析</strong>：快速凝固时，先结晶的树枝晶主干含高熔点组元，枝晶间的残余液体富集低熔点杂质。硫、磷等杂质被挤到晶界，是热裂纹的温床——这就是为什么焊材对硫磷含量控制得比母材还严。</span>

## 2 熔池的凝固：焊缝从结晶开始

熔池在电弧移开后立即开始凝固，这个过程叫**一次结晶**。它有一个显著特点：**结晶不是从熔池中心自发开始的，而是依附在熔合线上母材的半熔化晶粒上，向外生长**——这叫**联生结晶（外延生长）**。

随着热量沿母材方向散失，晶体沿散热最快的方向优先长大，形成**柱状晶**。柱状晶的方向大致垂直于熔合线、指向熔池中心，最后在焊缝中心线附近相遇。焊缝中心的柱状晶之间、以及柱状晶的枝晶之间，正是偏析元素与低熔点杂质被挤去的地方——所以**焊缝中心线区域是热裂纹最常出现的位置**。<span class="marginnote">焊缝成形也能反推结晶：窄而深的焊缝，两侧柱状晶在中心对合面相遇，把杂质挤在正中，热裂倾向大；宽而浅的焊缝，柱状晶斜着向上长，杂质浮到表面，热裂倾向小。所以「深宽比」是焊工控制焊缝成形时的一个隐性冶金指标。</span>

焊缝金属的最终组织取决于成分与冷却：低碳钢焊缝在正常冷却下得到**柱状铁素体 + 珠光体**，组织不如轧制母材均匀；通过多层多道焊，后续焊道对前一层有再加热作用（相当于正火），能使柱状晶部分重结晶、组织细化——这是多层多道焊改善焊缝性能的又一理由。

这里还引出一个关键概念——**熔合比**：母材在焊缝金属中所占的比例。熔合比越大，母材成分对焊缝的稀释越强。焊高碳钢、合金钢时，常用小熔合比（大坡口、多道焊）来降低焊缝的碳含量与合金稀释，避免焊缝性能被母材「拉坏」；焊异种钢时，熔合比更是选择过渡焊材的出发点。

## 3 焊接热循环

焊件上某一点的温度随时间的变化，叫作**焊接热循环（thermal cycle）**。离焊缝越近，经历的温度越高、变化越剧烈；离焊缝越远，影响越小。描述一条热循环，用四个特征参数：

**峰值温度 $T_{max}$**：该点达到的最高温度。紧贴熔合线的金属可能接近母材熔点，而几毫米外可能只有几百度。<span class="marginnote">峰值温度的梯度造就了热影响区的「组织分层」：离焊缝越近，奥氏体化越充分、晶粒长得越大；离焊缝越远，只经历部分相变或干脆只是被回火。这条梯度就是后面热影响区的来源。</span>

**高温停留时间 $t_H$**：金属在相变温度以上停留的时间，决定奥氏体均匀化与晶粒长大的程度。

**冷却时间 $t_{8/5}$**：从 800 ℃ 冷却到 500 ℃ 所需的时间，是判断组织转变与冷裂风险的核心指标。钢在这段温度区间里完成奥氏体分解：冷却快则得到马氏体、硬而脆，冷却慢则得到铁素体+珠光体、软而韧。

**冷却速度 $v_c$**：冷却阶段温度下降的快慢，与 $t_{8/5}$ 互为倒数关系。

对焊工来说，这条曲线最实用的提醒是：**热输入大、板厚薄、散热慢，冷却就慢；反之冷却就快。**冷却是焊接工艺里最能通过参数主动调节的环节。

举个直觉的例子：同样 150 A 电流焊一块 4 mm 薄板，热量没处去，母材很快被烧到通红，冷却也慢，容易烧穿；焊一块 40 mm 厚板，热量被四周的「冷库」迅速吸走，冷却极快，焊缝和热影响区瞬间淬硬。**厚板要预热、薄板要防烧穿，同一个电流在不同板厚下是完全不同的两件事**——理解了热循环，这些「老焊工的直觉」就都成了可以推理的规律。

## 4 公式解析：焊接热输入

焊接热输入（线能量）是把「工艺参数」翻译成「热影响」的桥梁，定义是单位长度焊缝获得的能量：

$$
Q = \eta \cdot \frac{U I}{v}
$$

式中 $U$ 是电弧电压（V），$I$ 是焊接电流（A），$v$ 是焊接速度（cm/s），$\eta$ 是电弧热效率。对这条式子做三步拆解：

- **第一步，看分子 $U I$**：$U I$ 是电弧的电功率（W），即每秒钟电弧放出的能量。电流大、电压高，电弧功率就大，输入热量多。
- **第二步，看分母 $v$**：焊接速度越快，单位长度焊缝分摊的能量越少。同样的电流，慢速焊比快速焊输入的热量大得多——这就是为什么「同样参数，焊慢一点」就能显著改变热输入。
- **第三步，看效率 $\eta$**：电弧产生的热只有一部分传给焊件，另一部分散失到电弧辐射、飞溅与周围。焊条电弧焊 $\eta \approx 0.7\text{–}0.8$，钨极氩弧焊约 $0.6\text{–}0.7$（钨极与保护气带走不少热），CO₂气体保护焊约 $0.8\text{–}0.85$。代入数值时不能漏掉 $\eta$，否则热输入会明显偏高。

工程上 $Q$ 常用 kJ/mm（或 kJ/cm）表示。**热输入是焊接工艺的核心杠杆**：热输入大 → 冷却慢 → 组织偏软韧，但热影响区宽、变形大、晶粒粗；热输入小 → 冷却快 → 可能淬硬开裂，但热影响区窄、变形小。选参数就是在这两头之间找平衡。

算一笔具体的账。焊条电弧焊平焊位，电流 $I = 150\text{ A}$、电压 $U = 25\text{ V}$、焊接速度 $v = 3\text{ mm/s}$、热效率 $\eta = 0.75$，则

$$
Q = 0.75 \times \frac{25 \times 150}{3} = 937.5\text{ J/mm} \approx 0.94\text{ kJ/mm}
$$

如果把速度降到 $2\text{ mm/s}$，热输入升到约 $1.4\text{ kJ/mm}$——同一个电流电压，仅凭焊速变化，热输入就差了近一半。这就是为什么工艺规程对焊速范围卡得很严：**热输入是参数之间互相折算的「通兑货币」，改任何一个参数，都要重算它对热输入的影响。**

## 5 热影响区：母材的「邻伤」

焊缝旁边的母材虽然没有熔化，却经历了不同程度的热循环，组织与性能发生变化的区域叫**热影响区（HAZ, heat-affected zone）**。从熔合线向外，低碳钢的热影响区分成几层：

**熔合区**：焊缝与母材交界的狭窄过渡带，化学成分与组织都介于两者之间，是接头最薄弱、最易萌生裂纹的位置。**过热区（粗晶区）**：紧邻熔合区，峰值温度接近熔点，奥氏体晶粒剧烈长大，焊后得到粗大的过热组织，塑性韧性明显下降——**这是热影响区里性能最差的一段。**<span class="marginnote">粗晶区是许多缺陷的「老巢」：冷裂纹多从这里萌生，韧性指标也最先在这里跌破标准。焊接工艺上控制它的办法，就是限制热输入上限并控制冷却，不让晶粒长到失控。</span>**正火区（细晶区）**：峰值温度在 $A_{c3}$ 以上不多，发生完全重结晶，晶粒细化，性能反而优于母材。**不完全重结晶区**：部分发生相变，组织不均。再往外，是只经历回火作用的母材区。

对焊工来说，热影响区说明了一个残酷的事实：**焊接对母材既是连接，也是「伤害」。**好工艺的价值，就是把伤害控制在允许范围——这正是预热、热输入控制、层温控制与焊后热处理存在的原因。

## 6 冷却时间与工艺对策

冷却时间是连接冶金与操作的枢纽。控制冷却的工程手段，按「先热起来、再慢下来」的顺序排列：

**预热**：焊前把母材整体或局部加热到规定温度（如中碳钢 150–250 ℃、低合金钢按碳当量定）。预热抬高了冷却的起点，延长了 $t_{8/5}$，既防止淬硬，又利于氢的扩散逸出。**层间温度控制**：多层多道焊时，控制上一道焊完到下一道开始前的温度不超上限，避免热输入叠加造成过热。<span class="marginnote">层温上限与预热温度是一对「围栏」：预热定下限，层温定上限。焊工拿测温笔/热电偶测层温，是厚板焊接的常规动作——层温失控是厚板焊缝性能不达标的常见原因。</span>**焊后缓冷与后热**：焊后立即用保温材料覆盖（石棉布、保温棉）或进行后热（如 200–350 ℃ 保温若干小时），让氢充分逸出并让组织转变缓慢完成，是防冷裂纹的最后一关。**焊后热处理**：对重要结构（压力容器、厚壁管道）进行消除应力热处理（SR），降低残余应力、改善组织。

这一串对策的共同目标，是把热循环从「大起大落」调成「和缓过渡」——**让金属在冷却中从容地变成想要的组织，而不是被冷淬成又硬又脆的马氏体。**

## 7 焊接裂纹的冶金分类

热循环与冶金反应直接催生了焊接裂纹。按形成的温度区间，裂纹分两大类，焊工要能「听名知因」：

**热裂纹（hot cracking）**：在凝固结晶的高温阶段形成，沿晶界开裂。根源是低熔点共晶与偏析，典型如硫、磷偏高或焊缝深宽比过大（把低熔点杂质挤到对合面中心）。对策是控制杂质、调整焊缝成形与应力状态。**冷裂纹（cold cracking）**：在焊后冷却到较低温度（约 200 ℃ 以下）甚至放置一段时间后才出现，因此也叫**延迟裂纹**。它由「淬硬组织 + 氢 + 拘束应力」三要素共同促成（见《金属材料与焊接性基础》），对策是预热、低氢焊材、后热除氢。<span class="marginnote">冷裂纹的「延迟」属性最可怕：焊完当时可能看不出来，过几天才裂。所以重要焊缝焊后要<strong>静置 48 小时</strong>再做无损检测，就是为了给延迟裂纹留出暴露的时间——这不是规定苛刻，而是血的教训换来的。</span>此外还有**再热裂纹**（消除应力热处理时出现）与**层状撕裂**（沿钢板轧制方向开裂），多与母材质量与结构拘束有关。

把这一节与热循环对照，焊接工艺的「防裂思路」就完整了：**用预热与热输入控制组织，用低氢焊材掐断氢源，用合理的焊接顺序降低拘束应力。**

## 8 预热、后热与层温的经验把握

把热循环的对策落到具体数值，焊工需要一套「先算后定」的把握方法。**预热温度**主要由碳当量与板厚决定：$CE < 0.40\%$ 的低碳钢薄板一般不需预热；$CE = 0.40\%\text{–}0.60\%$ 的中碳钢、低合金钢预热 150–250 ℃；$CE > 0.60\%$ 的高碳、高合金钢要预热 200 ℃ 以上，必要时还要焊后热处理。<span class="marginnote">预热不是「越热越好」：预热过高，冷却过慢，焊缝与热影响区晶粒粗大、韧性下降；过热还会恶化劳动条件。工程上常用「碳当量查表 + 现场测温」双保险，测温用热电偶或测温笔测坡口两侧 50–100 mm 处。</span>

**后热**（焊后立即加热保温）主要用来除氢：200–350 ℃ 保温数小时，让氢有足够时间扩散逸出，是厚板、高强钢防冷裂纹的最后一关。它与预热的方向不同——预热抬升冷却起点，后热给氢留出逃逸时间，两者配合使用。

**层间温度**在多层多道焊里与预热构成一对「围栏」：预热定下限，层温压上限。工艺卡常规定「预热 ≥ 150 ℃，层间 ≤ 250 ℃」，焊工用测温笔实测层温，超上限就停下来等冷却——这条纪律对厚板焊缝的韧性至关重要。

现场还有一个实用的「冷速感觉」：焊后焊缝冷却到能赤手触碰（约 60 ℃ 以下）所需的时间，粗略反映冷却快慢；冷却过快就要警惕淬硬，冷却过慢则要考虑过热。把热循环的四个参数与这些对策一一对应，工艺就不再是背数字，而是「看得见的热管理」。

## 9 小结

- 焊接冶金是**远离平衡的快速冶金**：熔池小、温度高、以秒计的反应时间，靠预防而非处理保证质量。
- 焊接热循环用**峰值温度、高温停留时间、冷却时间 $t_{8/5}$、冷却速度**四个参数描述。
- **热输入**公式 $Q = \eta \cdot \frac{U I}{v}$：电流电压决定功率，速度决定分摊，效率 $\eta$（焊条电弧焊约 0.7–0.8、氩弧焊 0.6–0.7）。

在下一节，我们将面对焊接的「力学副作用」——为什么焊缝区会留下残余应力、构件为什么会变形，以及怎么控制，这就是《焊接应力与变形控制》。

File: docs/posts/skills/welding-techniques/welding-overview-and-classification.md
---
title: 焊接概述与工艺方法分类
date: 2026-08-07
---

# 焊接概述与工艺方法分类

<div class="epigraph">
<p>天有时，地有气，材有美，工有巧。合此四者，然后可以为良。</p>
<footer>—— 《考工记》（先秦工艺典籍）</footer>
</div>

<div class="article-byline">
<p>第10级 · 焊工（焊接操作技能与工艺） ｜ 《焊接手册》第1卷 ｜ 2026-08-07</p>
</div>

## 为什么从焊接概述开始

一栋超高层建筑约有一万条现场焊缝，一艘大型液化天然气船焊缝总长可达上百公里，而一辆现代汽车车身则有四千多个焊点。<span class="marginnote">钢材年产量中约六成以上要经过焊接才能成为可用构件——没有焊接，现代钢结构、压力容器、管道与船舶都无从谈起。这就是「金属裁缝」这个称呼的分量。</span>焊接是让金属「长」成一件整体构件的工艺，也是焊工职业技能鉴定首先要认清的地图：只有先把焊接是什么、按什么逻辑分成哪些方法搞清楚，后面的焊条电弧焊、氩弧焊、CO₂气保焊三大实操主线才有落点。这与本专题的体系位置一致——它是「焊接操作技能与工艺」的序章，承接第六级《材料加工工程》里的材料知识，又为后面每一篇的方法讲解提供分类框架。

## 1 焊接的定义与本质

**焊接（welding）**：通过加热、加压，或两者并用，并且用或不用填充材料，使工件达到**原子间结合**的一种加工方法。

这句话里有三个关键词。**加热**是把金属局部熔化的主要手段，对应「熔化焊」；**加压**是让两个表面在固态下贴近到原子力起作用的距离，对应「压焊」；**用或不用填充材料**说明焊接可以只靠母材自身，也可以外加焊丝、焊条来补充金属。核心落在最后四个字——**原子间结合**。

金属原本是固体，两个固体表面之间隔着空气、氧化膜与微观起伏。要让两块钢「焊成一块」，本质是把表面之间的障碍物清理掉，让两侧原子直接接触，由金属键把它们拉在一起。问题是障碍物远比想象中顽固：肉眼平滑的金属在显微镜下是起伏的山脉，表面还覆盖着氧化膜，原子间距远大于金属键的有效作用范围（零点几纳米）。焊接的一切工艺，都是在回答同一个问题：**用什么能量、以什么顺序，把这两个表面之间的障碍清掉。**

这里有一个区分值得立住：焊接与机械连接是两种完全不同的「接」。用螺栓、铆钉把两块铁接上，是**机械连接**——靠摩擦力或销轴受力，接口处两种材料仍是两张皮；用焊接接上，是**冶金连接**——两侧原子直接建立金属键，接口消失，构件像一整块金属一样受力。承力结构之所以离不开焊接，正因为它的接头强度可以接近甚至达到母材：**焊接把「连接」做到了原子级。**

焊接的这个「原子级」也决定了它的硬约束：接口处的组织、应力、缺陷都要按冶金质量从严控制，任何气孔、裂纹、未熔合都可能成为整条构件的薄弱点。因此焊接既是一门手艺，更是一门**质量学科**——这从第一篇就埋下伏笔，本专题后面各篇会反复回到「缺陷」「检验」这两个词。

## 2 焊接方法的三大门类

按实现原子间结合的过程特征，焊接方法首先分成三大门类：

**熔化焊（fusion welding）**：将工件局部加热至熔化状态，形成熔池，冷却结晶后连成一体。这是应用最广的一类，焊条电弧焊、埋弧焊、氩弧焊、CO₂气保焊、激光焊、电子束焊都属于它。<span class="marginnote">熔化焊的共同难点是「高温液态金属」：熔化使金属活泼性大增，必须用渣、气或真空把空气（尤其氧、氮）隔绝在熔池之外，否则焊缝会被氧化、氮化，性能骤降。</span>

**压焊（pressure welding）**：在加热或不加热的情况下施加压力，使固态金属产生塑性变形、破除表面膜后结合。电阻点焊、摩擦焊、超声波焊、扩散焊、爆炸焊是代表。压焊往往不产生熔化，冶金问题相对少，但对设备与工件形状要求苛刻。

**钎焊（brazing / soldering）**：母材不熔化，靠熔点比母材低的钎料熔化后润湿、填充接头间隙，经扩散与母材形成连接。电子线路板的焊接（软钎焊）、硬质合金刀具的钎焊都是钎焊。它的接头强度一般低于母材，但母材几乎不受热损伤。

三者的差别不是学院式的分类游戏，而是决定了一整套工艺选择的起点。下表是本篇的核心对比，也是后面所有方法讲解的「坐标系」：

| 对比维度 | 熔化焊 | 压焊 | 钎焊 |
| --- | --- | --- | --- |
| 母材是否熔化 | 熔化（形成熔池） | 一般不熔化（或局部） | 不熔化 |
| 连接本质 | 熔池冷却结晶 | 塑性变形+原子扩散 | 钎料润湿扩散 |
| 是否需要填充材料 | 视方法而定 | 一般不需要 | 必须用钎料 |
| 典型方法 | 焊条电弧焊、气保焊、激光焊 | 电阻焊、摩擦焊、扩散焊 | 软钎焊、硬钎焊 |
| 接头强度 | 可接近母材 | 部分接近母材 | 低于母材 |
| 热影响区大小 | 较大 | 较小 | 最小 |

（本主题以概念与分类体系为主，核心信息集中在对比表，故以表格替代公式解析。）

三大门类的划分，落在现实中就是「怎么选方法」：承载与密封要求高的地方选熔化焊（接头强度最接近母材），对变形与热损伤敏感的地方考虑压焊或钎焊，精密电子连接则几乎全是钎焊。方法的选择没有绝对优劣，只有「匹配」——这正是焊工职业能力里「按需选方法」这一条的由来。

还有一个误区要澄清：**钎焊不是熔化焊的「弱化版」**。它不熔化母材，恰恰是它独特价值所在——电子线路板、硬质合金刀具、冰箱管路这些「母材经不起高温」的连接，只有钎焊做得到。三种门类各守一段，谁也替代不了谁。

## 3 熔化焊按热源的细分

熔化焊内部，再按热源类型切成几支，焊工实操接触的几乎全在这一支里：

**电弧焊**：以电弧为热源，弧柱温度约 5000–20000 K，能量密度高、控制方便，是工业焊接的绝对主力。焊条电弧焊、埋弧焊、钨极氩弧焊（GTAW）、熔化极气保焊（MIG/MAG）、CO₂焊都属电弧焊。<span class="marginnote">电弧本质上是气体中的一种自持放电，是「第四态」等离子体的一种工业形态——弧柱中心温度上万开尔文，正是这个高温让钢铁瞬间熔化。想从物理上理解电弧，可以交叉看第四级《等离子体物理》。</span>

**高能束焊**：激光束、电子束把能量高度聚焦（激光功率密度可达 $10^6\text{ W/cm}^2$ 量级），能量密度比电弧高几个数量级，焊缝窄而深、热影响区极小，是现代汽车车身、精密零件与航空航天构件的主力；但设备昂贵、装配要求极高，焊工实操中接触较少。<span class="marginnote">高能束焊的物理核心是「能量密度」：同样一焦耳热量，摊在粗大的电弧里只能熔化表层，聚焦成光斑却能瞬间汽化金属。想深入理解激光与物质的作用，可交叉参考第三级《激光物理》与第四级《等离子体物理》。</span>

**气焊**：以氧—乙炔火焰为热源，设备便宜、操作灵活，但热输入分散、效率低、变形大，如今主要用于薄板、铜管连接与维修场合，也是许多焊工入门时最先接触的火焰操作。**电渣焊**：利用熔渣的电阻热熔化金属与焊丝，一次焊成极厚断面，效率极高，主要用于厚大断面结构的立焊——它把「一次焊透」做到了电弧焊难以达到的厚度。

把热源看一遍，焊接方法的「分工地图」就清晰了：**要快、要厚、要量大，电弧焊与电渣焊上；要精、要薄、要变形小，高能束焊上；要便宜、要灵活、要维修，气焊上。**熔化都是把金属加热到熔化，差别全在「用什么热源、把热量聚焦到多小」——**能量密度**这个维度，贯穿了全部熔化焊方法。

熔化焊还有一个共同的挑战值得单独说——**保护**。金属一旦熔化，活泼性大增，空气中的氧、氮会趁虚而入：氧把熔池氧化成氧化物夹杂，氮使焊缝变脆、产生气孔。所以一切熔化焊都必须用**渣、气体或真空**把熔池与空气隔开（回顾第 2 节的对比表）——药皮造渣、氩气罩弧、真空电子束，本质都是在回答同一个问题：熔池怎么不被空气污染。

熔池的控制是另一条主线：熔化焊的熔池温度极高、体积却很小，几秒钟内就要完成「熔化—流动—凝固」。焊工所有的运条、摆动与参数调整，本质上都是在控制熔池的位置、大小与凝固节奏——这一点在第二篇《焊条电弧焊原理与设备选用》会第一次落到手上。

## 4 焊接方法的代号与焊缝符号

工程文件不写焊接方法全名，而用一套**国际标准代号**（ISO 4063，等同采用为 GB/T 5185）。常见方法的代号如下表：

| 方法代号 | 焊接方法 | 本专题对应篇目 |
| --- | --- | --- |
| 111 | 焊条电弧焊 | 第二篇（含缺陷防治） |
| 141 | 钨极氩弧焊（TIG） | 第三篇 |
| 135 | 熔化极活性气体保护焊（MAG/CO₂焊） | 第四篇 |
| 131 | 熔化极惰性气体保护焊（MIG） | 铝及不锈钢厚件 |
| 136 | 药芯焊丝气体保护焊 | 第四篇（药芯焊丝） |
| 12 | 埋弧焊 | 自动化长直焊缝 |

<span class="marginnote">表里的代号按「热源+是否熔化极」分段：1 开头是电弧焊、2 开头是电阻焊、3 开头是气焊、5 开头是高能束焊——记住这个分段规律，遇到陌生代号也能猜个大概。读懂方法代号是读工艺卡（WPS）与施工记录的基础：工艺卡上写着「111 平焊」，焊工立刻知道用焊条电弧焊、平焊位置施焊。代号把「方法」压缩成一个数字，是全行业通行的速记语言。</span>

焊缝在图纸上的表达，另有一套**焊缝符号**（GB/T 324）：用一条指引线与若干基本符号，把焊缝的位置、形式与尺寸画在图纸上。<span class="marginnote">焊接方法与焊缝符号是焊工必须会的两张「速记表」：一张告诉你怎么焊（方法代号），一张告诉你在哪焊、焊成什么样（焊缝符号）。两者合起来，才是一道焊缝的完整描述。</span>本专题《焊接接头与坡口形式》一篇会逐条解读焊缝符号。

## 5 焊接工艺的通用要素与焊工技能框架

把门类与热源放下，任何一道焊接工艺都由一组**通用要素**构成：母材、焊材、热源、保护、参数、位置、顺序、检测——八个要素缺一不可，后面每一篇都是对其中某几个要素的展开。<span class="marginnote">这八要素就是本专题的「地图」：母材看《金属材料与焊接性基础》，热源与保护看各方法的原理篇，参数与顺序看《焊接工艺参数与层道布局》，检测看本专题最后一篇《焊接质量检验与无损检测》。</span>

焊工职业技能标准正是按这套要素组织考核的。以《国家职业技能标准—焊工（2018年版）》为纲，焊工职业资格分为**五个等级**：五级（初级工）、四级（中级工）、三级（高级工）、二级（技师）、一级（高级技师），考核内容从平焊到全位置、从单一方法到多种方法、从操作到工艺评定层层递进。<span class="marginnote">《国家职业技能标准—焊工（2018年版）》把焊工职业能力拆解为「职业功能—工作内容—技能要求—相关知识」四级结构，本专题每一篇的标题几乎都对应标准里的某条技能要求——学完本专题，就覆盖了焊工职业技能鉴定要求的理论与实操全貌。</span>

对备考的焊工来说，这套标准还意味着「考什么、练什么」的方向感：焊条电弧焊的平、横、立、仰四个位置是实作考核的基本盘，氩弧焊与 CO₂ 焊的管板对接是取证难点，而理论考核则覆盖材料、冶金、安全与识图——本专题的分篇，与考核模块几乎一一对应。后面的《焊工职业资格等级与考核要求》一篇会专门展开等级制度与考核流程。

八个要素之外，还有一条贯穿始终的「软技能」——**安全与健康**。焊接的弧光、烟尘、高温与触电风险，使得防护不是附加项而是操作的一部分，本专题第五篇《焊接安全操作与劳保用品》会系统展开。

## 6 焊接在现代工业中的地位

最后把视野拉远：焊接不是孤立的「手艺」，而是现代制造业的底座。全球钢产量的六成以上要经过焊接成为可用构件；一艘大型液化天然气船焊缝总长上百公里，一座超高层建筑有上万条现场焊缝，一辆汽车的数千个焊点里还有电阻焊的贡献——没有焊接，钢结构、压力容器、船舶与管道都无从谈起。<span class="marginnote">焊接与「从极限到大模型」的主线并非无关：焊接质量的保证依赖热传导、热应力这些力学与材料学规律（第六级《材料加工工程》），而机器人焊接、焊接质量大数据正把「经验」变成「算法」——焊工手艺与智能制造的接点，就在这些地方。</span>

理解焊接，也是理解「原子间结合」这把钥匙：为什么两块金属焊在一起，比铆接、螺栓连接更「一体」？因为焊接让两侧原子直接建立金属键。后面学《金属材料与焊接性基础》时，这条主线会再次出现——**焊接的本质，永远回到原子。**

焊接的历史也值得一瞥：19 世纪末电弧被发现后，碳弧焊、电阻焊相继问世；20 世纪 40 年代钨极氩弧焊为解决镁铝合金焊接而生，50 年代 CO₂ 气体保护焊大规模推广，到今天激光、机器人焊接走向智能化——焊接技术的历史，就是工业对「又快又好又省」的追逐史。

把这一篇作为地图记住三件事：焊接是什么（**原子间结合**）、焊接分几类（**三大门类**）、焊接用什么代号（**111/141/135**）——这三件事立住，后面每一篇都是对地图的细化。

## 7 小结

- **焊接**的本质是让工件达到**原子间结合**；按过程特征分**熔化焊、压焊、钎焊**三大门类。
- 熔化焊按热源细分：**电弧焊**是工业主力，**高能束焊**精密高效，**气焊**灵活、**电渣焊**一次焊厚断面。
- 三大门类的核心差别在**母材是否熔化、是否需要填充、连接的本质**，焊工实操几乎全在熔化焊的电弧分支。
- 焊接方法有**国际代号**（111/141/135 等），焊缝形式用**焊缝符号**表达——读图纸先读这两张「速记表」。
- 任何工艺都由**母材、焊材、热源、保护、参数、位置、顺序、检测**八要素构成，是本专题的地图。

在下一节，我们将回答「为什么有的金属好焊、有的金属一焊就裂」——这是《金属材料与焊接性基础》的主题，也是焊接工艺的第一块材料地基。
