Repository: xhongduo-tech/xhongduo-tech.github.io

# 徐鸿铎的大模型研究笔记

VitePress技术博客，围绕大模型原理、推理算法与服务系统、训练后训练、评测复现与实践项目组织。源码在source分支，GitHub Actions构建后通过官方Pages artifact流程部署，同时替换main分支的生成文件镜像。站点为 https://xhongduo-tech.github.io/ 。

## 目录

- docs/foundations：模型、概率、张量与训练基础。
- docs/inference：解码、MTP、DSpark、DeepInfer及推理系统地图。
- docs/training：数据、SFT、LoRA、偏好优化与RL路线。
- docs/evaluation：质量、系统指标和复现规范。
- docs/projects：部署、微调、后训练项目任务与后续报告。
- docs/articles：正式博文，只有article且published进入文章索引。
- docs/writing：写作方法与文章模板。
- drafts：未公开草稿。
- docs/.vitepress：配置、主题与内容索引。

## 本地运行

```sh
npm ci
npm run docs:dev
npm run docs:check
npm run docs:build
```

构建输出在docs/.vitepress/dist。数学与Mermaid使用本地构建支持，搜索采用本地索引；不依赖站外搜索账号。

File: docs/posts/skills/welding-techniques/welding-parameters-and-layer-layout.md
---
title: 焊接工艺参数与层道布局
date: 2026-08-07
---

# 焊接工艺参数与层道布局

<div class="epigraph">
<p>多算胜，少算不胜，而况于无算乎？</p>
<footer>—— 孙武（《孙子兵法·计篇》）</footer>
</div>

<div class="article-byline">
<p>第10级 · 焊工（焊接操作技能与工艺） ｜ 《焊接手册》第2卷 ｜ 2026-08-07</p>
</div>

## 为什么从焊接工艺参数与层道布局开始

前两篇我们练了四个位置的手上功夫，但焊工手里的「账」还没算完：一道 20 mm 厚的对接焊缝，要焊几层、每层几道、每道多大电流？焊少了，根部填充不满、熔合不良；焊多了，效率低、层间过热、变形失控。<span class="marginnote">工艺参数与层道布局，是把「会焊某一刀」升级为「焊好一整条焊缝」的系统思维。职业鉴定里，能按工艺卡把一条多层多道焊缝从头到尾焊好，比单道焊得漂亮更重要——因为真实构件的承力焊缝几乎都是多层多道。</span>这一篇把前面所有散落的参数、位置、应力、冶金知识，收拢成一张「焊接的总账本」。

## 1 三大参数与焊缝成形的对应

焊条电弧焊的三大工艺参数——**焊接电流、电弧电压、焊接速度**，各自管着焊缝成形的一个维度：

**焊接电流 $I$**：决定**熔深**与焊条熔化速度。电流大，电弧吹力强、熔池深，焊条熔化快；电流小则熔深浅。电流是三大参数里最敏感、最先调整的一个。**电弧电压 $U$**：决定**熔宽**。电压随弧长变化，弧长（电压）大，电弧覆盖面宽、熔宽大，但熔深反而略减、飞溅增大。**焊接速度 $v$**：决定单位长度焊缝的**热输入与截面**。速度慢，焊道宽而高、热输入大；速度快，焊道窄而薄、易出现未熔合。

三者的配合结果，是焊缝成形的一个直观指标——**熔宽与熔深之比（宽深比）**。平焊期望宽深比约 1–1.3：太窄太深容易在焊缝中心堆积杂质（回顾《焊接冶金过程与热循环》的热裂纹与深宽比），太宽太浅则熔合不良。<span class="marginnote">焊工调参数时心里要有一张「成形地图」：焊道窄而高 → 电流或速度偏大、电压偏小；焊道宽而扁 → 电压偏大或速度偏慢；焊道下坠 → 电流过大。成形是参数的一面镜子，反过来读就行。</span>三大参数独立可调、又互相牵制，调任何一个都要想它对另外两个的影响——这就是「参数思维」。

三个参数之外还有两个「常被忘记却同样重要」的量：**焊条直径**与**极性**。直径决定电流的合理区间（回顾《焊条电弧焊原理与设备选用》的 30–50 A/mm 基准），极性决定热量分配（正接熔深大、反接熔化快）。参数思维是「五个旋钮」的联调，而不只是三个主旋钮。

## 2 公式解析：坡口填充量与焊道数

多层多道焊的第一笔账，是算清坡口需要填充多少金属、分成几道焊。对 V 形坡口（单侧），焊缝截面积可近似为：

$$
A = \delta^{2} \cdot \tan\frac{\alpha}{2} + b \cdot \delta
$$

式中 $\delta$ 是坡口深度（约为板厚减钝边，mm），$\alpha$ 是坡口角度，$b$ 是根部间隙（mm）。对这条式子做三步拆解：

- **第一步，看第一项 $\delta^{2} \cdot \tan(\alpha/2)$**：这是坡口「V」字空腔的面积。坡口越深（$\delta$ 大）、角度越大，需要填充的金属越多——面积随板厚平方增长，所以厚板的填充量比想象中大得多。
- **第二步，看第二项 $b \cdot \delta$**：这是根部间隙与坡口深度的乘积，对应底部矩形空隙。间隙越大，填充越多；这也解释了为什么工艺卡把间隙卡得很死——间隙每大 1 mm，整条焊缝的填充量都要增加。
- **第三步，除出焊道数**：设每道焊道能填充的截面积为 $a$（由焊条直径、电流、摆动宽度决定，经验值约 20–50 mm²），则焊道数近似为 $N \approx A/a$。把 $A$ 除以 $a$，就得到这道焊缝大致要焊几道。

算这笔账的价值在于「心里有数」：工艺卡上说 12 mm 板 V 形坡口焊 3 层、约 5 道，你可以用公式验证它是否合理；反过来，给定板厚与坡口，你也能估出大致道数，焊接进度就有了规划。<span class="marginnote">单道焊道截面积 $a$ 不是随便定的：焊道太宽（摆动过大）则两侧熔合不良、药渣夹在道间；太窄则层数激增、效率低下。一般每道宽度不超过焊条直径的 3–4 倍，超过就分两道焊。</span>

## 3 层道布局的原则

算完道数，还要排「怎么焊」。多层多道焊缝的层道布局，遵循几条原则：

**先打底、再填充、后盖面**：打底道保证根部熔透与背面成形，填充道填满坡口并逐层压实，盖面道控制最终成形与余高。三层各有各的电流、运条与注意力重点（回顾《平焊与横焊操作技术》的「稳、匀、美」）。**每道与前道及两侧熔合良好**：后一道要覆盖前一道的上缘约 1/3，边缘要「咬」住坡口侧壁，避免层间未熔合与夹渣。**层道越多，单道热量越小**：多层多道把一次大热输入拆成若干小热输入，既控制变形，又靠后道的再热细化前道组织（回顾《焊接冶金过程与热循环》的多层多道正火作用）——**层道布局是冶金与力学的双重需要。**

但层道也不是越多越好：每多一道，清渣、换道的时间成本与层间缺陷风险就多一分。**「够用」的道数是好工艺，堆砌的道数是坏经济**——最佳道数在质量与效率的交点，这个交点是经验定出来的。

层道布局还要考虑**位置**：同一块板，平焊可以每道宽些、道数少些，立焊、仰焊则要道数多些、每道小些（回顾《立焊与仰焊操作技术》的参数对照表）——「位置越难，道越小、道越多」的规律，在层道布局里同样成立。所以工艺卡上不同位置的层道布置常常不同，读卡时要看清位置栏。

## 4 层间温度与焊接顺序

多层多道焊有一组容易被忽略却极其关键的参数——**层间温度（interpass temperature）**。

**层间温度**：多层多道焊时，前一道焊完到下一道开始前，焊缝及热影响区的温度。它的作用是防止热输入无限叠加：若层温过高，整个接头长期处于高温，晶粒粗大、韧性下降；若层温过低（对某些钢种），又可能冷却过快、淬硬开裂。工艺卡一般规定**预热温度下限与层间温度上限**（如「预热 ≥ 150 ℃，层间 ≤ 250 ℃」），焊工用测温笔或热电偶实测控制。<span class="marginnote">层间温度与预热温度是一对「围栏」：预热保下限，层温压上限。低合金高强钢对层温尤其敏感——层温超标，接头韧性跌破标准；所以厚板、高强钢焊接时，层温是必须记录的工艺数据，不是可有可无的参考。</span>

**焊接顺序**在层道布局里同样关键：每层焊完要**彻底清渣**再焊下一层，否则药渣夹在层间成为夹渣缺陷；对称结构要**交替施焊**控制变形（回顾《焊接应力与变形控制》）；长焊缝配合分段退焊、跳焊。**层道布局与焊接顺序，是质量与变形的双重调度表。**

清渣这件事值得单独强调：**焊条电弧焊的每道焊缝都有一层药渣，不清干净就焊下一道，等于把渣埋进焊缝。**清渣要用敲渣锤从焊缝侧面敲击，让渣整片脱落，再用钢丝刷扫净；角焊缝与深坡口里的渣尤其顽固，要用尖头锤仔细抠。层间清渣的质量，直接决定层间夹渣缺陷的多少——这是「慢工出细活」的典型环节。

## 5 单面焊双面成形与根部处理

很多结构只能从单面施焊（管道、容器、无法翻转的大型构件），却要求两面成形合格——这就是**单面焊双面成形**技术，核心在打底焊道。

单面焊双面成形的打底，靠**穿孔法**：电弧在根部间隙处把熔池烧穿出一个小孔（孔径略大于间隙），熔池从小孔两侧流过并在背面凝固，形成背面焊缝。焊工的操作要点是：**间隙与钝边要配合得当**（间隙偏小孔难穿、偏大则烧穿），**电流控制在小孔刚好形成、又不过大的区间**，运条保持稳定，让熔池带孔缓缓推进。<span class="marginnote">穿孔法的「孔」是打底质量的指示器：孔过大，背面焊瘤、正面塌陷；孔过小或不透，背面未焊透、内凹。老师傅看打底，先看背面成形——背面平缓饱满，正面才谈得上继续焊。</span>

实在无法从背面成形的场合，可用**衬垫**：在坡口根部垫陶瓷衬垫、铜衬垫或临时衬板，把熔池兜住，让背面成形受衬垫约束。管道打底也常用氩弧焊代替焊条电弧焊，利用氩弧焊的精确控制实现高质量根部成形（见第 3 篇）。**单面焊双面成形是焊条电弧焊的「高级技能」**，考级与管道取证中几乎必考。

练单面焊双面成形有一条经验路径：先在废板上开出「间隙大、钝边小」的坡口练穿孔，把「孔」的形态看熟；再逐步把间隙收小、钝边加大，逼近真实工艺卡的苛刻尺寸。**从容易出孔的条件练起，是掌握穿孔法的最短路径。**

## 6 一个层道布局的实例

把前面的原则合成一个具体例子：20 mm 厚 Q355 板，V 形坡口（坡口角 60°、间隙 2 mm、钝边 2 mm），焊条 E5016。按公式粗算，坡口深度约 18 mm，坡口面积

$$
A \approx 18^2 \times \tan 30° + 2 \times 18 \approx 187 + 36 \approx 223\text{ mm}^2
$$

按每道约 40 mm² 计，需要约 6 道。实际层道安排为：

| 层次 | 道数 | 电流 | 要点 |
| --- | --- | --- | --- |
| 打底层 | 1 道 | 130–150 A | 穿孔法打底，保证背面成形 |
| 填充层 | 3 道 | 150–170 A | 逐道搭接，层间清渣、控制层温 |
| 盖面层 | 2 道 | 140–160 A | 两侧咬边控制，余高 0–3 mm |

合计 3 层 6 道，与公式估算吻合。**这个例子的价值不是「记住 6 道」，而是「复现这套推法」**：拿到任何板厚坡口，你都能自己算出道数、排出层次——这就是工艺参数的「算法思维」。

## 7 参数选择与微调方法

参数的起点是**查表**——工艺卡或手册给出按板厚、坡口、位置的推荐电流范围；但推荐值是「平均脸」，实际工件各有脾气。从推荐值出发，靠两样东西定最终值：

**试焊**：先在废板上按推荐参数焊一小段，看成形、听声音、量熔深，再微调。试焊是参数确定的最终裁决者。**手感反推**：电流偏大——飞溅多、声音尖锐、焊道宽而下坠；电流偏小——电弧发黏、焊条熔化慢、焊道窄而高；电压偏高——飞溅大、熔宽过宽；速度不均——焊道宽窄断续。<span class="marginnote">老焊工的「听声辨参数」建立在一条对应关系上：电弧声音清脆均匀说明参数匹配，声音「噼啪」尖锐是电流大，声音「嘶嘶」发闷是电流小或电弧过长。把听觉加入参数闭环，就多了一个不用摘面罩的检测仪表。</span>

**微调的原则是「一次只动一个参数」**：同时改电流又改电压，出了问题不知道是谁的错；一次只动一个，动完看成形，才能建立起「参数—成形」的因果链。这也是练参数功夫的唯一正道。

## 8 读工艺卡（WPS）

工艺卡（焊接工艺规程，WPS）是层道布局的「宪法文本」，焊工的第一责任是读懂它、照它做。一份完整的 WPS 至少包含：**接头与坡口**（形式、角度、间隙、钝边）、**母材与焊材**（牌号、规格、烘干要求）、**焊接位置与方向**（平/横/立/仰、单面/双面）、**预热与层间温度**、**焊接电流/电压/速度/极性**、**层道布置**（每层几道、道序、顺序）、**焊后处理**（后热、热处理）与**检测要求**。<span class="marginnote">WPS 里的每一项都不是随意的：坡口尺寸来自焊接性评定，参数来自工艺评定试验（回顾《金属材料与焊接性基础》的 PQR→WPS）。焊工擅自改动 WPS 中的任何参数，等于否定了整套评定依据——这就是「按 WPS 操作」的制度分量。</span>

读 WPS 有三个「对表」动作：**对工件**——工件与 WPS 规定的母材、板厚、坡口是否一致；**对焊材**——领用的焊条牌号、烘干状态与 WPS 是否相符；**对参数**——焊机设置的电流、极性、预热与 WPS 是否一致。三对全过，才允许起弧。

三对之外还有一「记」：焊接过程中的层道数、层温、焊工代号与日期，都要按 WPS 的要求记录在施工记录里。**这份记录让每一道焊缝都能追溯到人、料、参数**——它是焊接质量体系的最后一道保险。

## 10 层道布局的常见误区辨析

层道布局的功夫，一半在避开误区。几个最常见的错误值得单独拿出来：

**误区一：每道都摆得宽宽的，想少焊几道。** 焊道过宽，两侧熔合不良、药渣夹在道间，看起来「快」了，实际返修更慢。正确做法是每道宽度控制在焊条直径的 3–4 倍以内，宁可多分几道。<span class="marginnote">「一道能盖住就不分两道」是新手最常犯的省事心理——它把层间夹渣与未熔合的风险埋进了焊缝里。焊缝质量的账，要按「一次焊好」算，不是按「少焊几道」算。</span>

**误区二：层间温度不测，凭手感。** 厚板、高强钢对层温极其敏感，层温超标接头韧性跌破标准。凭「手摸不烫」判断层温并不可靠，该用测温笔就用测温笔，该等冷却就等冷却。

**误区三：打底焊完了直接盖面，不清渣。** 每道药渣不清干净就焊下一层，等于把渣埋进焊缝，最终以夹渣缺陷暴露在无损检测报告上。**「焊一道、清一道」是层道布局的纪律，不是讲究。**

**误区四：参数从头焊到尾一调到底。** 打底、填充、盖面三层的电流、焊速应该各归各：打底要小电流保证根部，填充可以略大赶效率，盖面要适中控余高。一套参数焊到底，等于放弃了对每一层最合理的控制。

避开这四个误区，层道布局才真正从「照工艺卡描红」变成「理解后的执行」——这也是职业鉴定里区分「会焊」与「焊得好」的分水岭。

## 11 小结

- 三大参数各管一个维度：**电流管熔深、电压管熔宽、速度管热输入与截面**，宽深比是成形总指标。
- 坡口填充量近似 $A = \delta^{2}\tan(\alpha/2) + b\delta$，焊道数 $N \approx A/a$；层道布局遵守「先打底、再填充、后盖面」。
- 层间温度与焊接顺序是质量与变形的双重调度表；**焊一道、清一道**是纪律。

在下一节，我们将面对焊条电弧焊的「质量反面」——焊不好会有哪些缺陷、怎么在焊前防、焊后查，这就是《焊条电弧焊常见缺陷与防治》。

File: docs/posts/skills/welding-techniques/welding-quality-inspection-and-ndt.md
---
title: 焊接质量检验与无损检测
date: 2026-08-07
---

# 焊接质量检验与无损检测

<div class="epigraph">
<p>合抱之木，生于毫末；九层之台，起于累土。</p>
<footer>—— 老子（《道德经》第六十四章）</footer>
</div>

<div class="article-byline">
<p>第10级 · 焊工（焊接操作技能与工艺） ｜ 《焊接手册》第4卷 ｜ 2026-08-07</p>
</div>

## 为什么从焊接质量检验与无损检测开始

全专题的最后一篇，回到「质量」这个原点。前面每一篇讲的参数、手法、工艺、材料，最终都要落到一个问题上：**这道焊缝合不合格？** 而「合不合格」不是看出来的感觉，是靠检验与检测「量」出来的结论。<span class="marginnote">焊接质量检验像一个「安检系统」：焊前查准备（坡口、焊材、组对）、焊中查过程（参数、层道、层温）、焊后查结果（外观、无损检测、力学试验）——<strong>三道关口把缺陷层层拦截</strong>。无损检测更是让「看不见的焊缝内部」变得可见：射线、超声这些手段，是焊接质量从「手艺」变成「科学」的关键一步。</span>这一篇系统梳理焊接质量检验的方法——外观检查、各种无损检测的原理与应用、破坏性试验、评定与记录。它是全专题的收束：学完这一篇，从原理到操作到安全到检验，焊工职业技能鉴定的知识框架就完整了。

## 1 焊接质量检验的三阶段

焊接质量检验贯穿焊接全过程，按时间分三个阶段：

**焊前检验**：检查母材牌号与焊材是否与工艺相符、坡口尺寸与清理是否合格、焊条是否按要求烘干、组对间隙与错边量是否达标、预热是否到位。<span class="marginnote">焊前检验常被误认为是「质检员的事」——其实它是焊工自己的第一道自检。<strong>大多数缺陷的根因都在焊前</strong>（坡口、焊材、清理），焊前检查做扎实，焊后的问题就少一大半。「焊前多看一眼，焊后少返修一次」。</span>**焊中检验**：检查焊接参数（电流、电压、焊速）是否与工艺一致、层道布置与层间温度、每道清渣质量、焊接顺序。**焊后检验**：外观检查、尺寸检查、无损检测、破坏性试验（按需）、合格判定与记录。三阶段环环相扣——**质量不是焊后「检」出来的，是焊前「备」出来、焊中「控」出来、焊后「验」出来的。**

三阶段检验还有一个「责任主体」的常识：焊前检验与焊中检验**主要是焊工自己**的自检（焊前看坡口焊材、焊中看参数层道），焊后检验主要是**质检人员的检验**（外观、无损、试验）——但两者不是割裂的：**焊工的自检做得好，质检的检验就轻松；质检的检验严格，焊工的自检就不敢放松**。质量是「自检 + 检验」两道关共同把出来的。

## 2 外观检查与尺寸检查

焊缝质量的第一道检查是**外观检查**，用肉眼或低倍放大镜直接看，主要查：

**表面缺陷**：咬边（深度与长度）、焊瘤、表面气孔、表面裂纹、弧坑、焊渣残留。<span class="marginnote">外观检查是「最便宜却最常被依赖」的检查：它不用设备、当场就能做，能发现一大半质量问题。<strong>焊工焊完先自己看一遍</strong>——清渣后看表面，对照前面缺陷篇的知识，把能当场改的（如弧坑、咬边）当场改掉，把可疑的（如表面裂纹）标记出来送检。</span>**尺寸检查**：焊缝余高（一般 0–3 mm）、宽度、焊脚尺寸（角焊缝）、错边量、成形是否均匀。用焊缝检验尺等量具测量，对照图纸与验收标准判定。

**外观检查的判别要点**：焊缝表面应成形良好、无裂纹气孔、余高适中、与母材圆滑过渡；咬边、焊瘤等超限即不合格。**外观合格是后续无损检测的前提**——外观都不过关，内部通常也靠不住。

外观检查还有一个「时机」的讲究：**焊缝要等冷却到适当温度再检**（刚焊完的焊缝温度高、熔渣未冷，看不清也危险）；清渣要彻底（渣盖住表面缺陷，清完渣才算「真面目」）——**「冷透了、清干净了」再检，是外观检查的两个前提**。

## 3 无损检测：让焊缝内部「看见」

无损检测（NDT）是焊接质量检验的核心手段，它**不破坏焊缝**就能发现内部缺陷，原理各不相同（本主题以检验体系为主，故以对比表呈现核心信息）：

| 检测方法 | 原理 | 能发现的缺陷 | 适用与局限 |
| --- | --- | --- | --- |
| 射线检测（RT） | 射线穿透焊缝，底片成像 | 气孔、夹渣、未熔合、裂纹 | 直观有记录；厚壁与窄间隙受限，有辐射防护要求 |
| 超声检测（UT） | 超声反射回波成像 | 气孔、夹渣、裂纹、未熔合 | 灵敏、可测厚壁；缺陷定性需经验 |
| 磁粉检测（MT） | 磁化后缺陷处漏磁吸附磁粉 | 表面及近表面裂纹、夹渣 | 仅限铁磁性材料 |
| 渗透检测（PT） | 渗透液渗入开口缺陷、显像 | 表面开口缺陷（裂纹、气孔） | 适用各种材料，奥氏体不锈钢用 |

**射线检测（RT）**是最常用的内部检测：X 射线或 γ 射线穿透焊缝，缺陷处吸收不同、底片留下影像，评片人员对照标准评级。<span class="marginnote">射线底片上的缺陷有「标准长相」：气孔是圆形黑点、夹渣是形状不规则的黑色块、未熔合是沿坡口面的线条、裂纹是细长的黑色线——<strong>评片就是「认长相」</strong>。会读底片上的这些「长相」，就能反推焊接问题（回顾《焊条电弧焊常见缺陷与防治》的「缺陷反推」）。</span>**超声检测（UT）**用高频声波在缺陷处的反射定位，比射线更适合厚壁与现场；**磁粉检测（MT）**与**渗透检测（PT）**针对表面缺陷，分别适用于铁磁性材料与所有材料。

无损检测的「选择逻辑」值得记一句：**内部缺陷用 RT/UT，表面缺陷用 MT/PT，铁磁表面用 MT、非铁磁表面用 PT**——四种方法各管一段，「按缺陷位置与材料选方法」，就不会选错。焊工配合检验时，先知道「这口要检什么、用什么方法」，配合就有的放矢。

## 4 破坏性试验与力学性能检验

无损检测只能「看」，要验证焊缝「受力行不行」，还要做**破坏性试验**。这类试验把试件破坏掉，直接测性能（本主题以检验体系为主，故以对比表呈现核心信息）：

| 试验方法 | 测什么 | 典型判据 |
| --- | --- | --- |
| 拉伸试验 | 抗拉强度、屈服强度 | 焊缝强度不低于母材规定值 |
| 弯曲试验 | 塑性、变形能力 | 弯曲后无裂纹即合格 |
| 冲击试验 | 韧性（吸收功） | 冲击吸收功达规定值（低温更严） |
| 硬度试验 | 硬度（判断淬硬） | 热影响区硬度不超标 |
| 金相检验 | 微观组织 | 无超标缺陷、组织符合要求 |

<span class="marginnote">破坏性试验通常在做<strong>焊接工艺评定</strong>时进行（回顾 GB 50236 的 PQR→WPS）：新工艺、新材料投产前，焊试件、做全套力学试验，用数据证明工艺可行。<strong>对焊工来说，破坏性试验的数值（强度、冲击功）就是「焊缝质量要达标的底线」</strong>——理解了这些指标，就知道为什么工艺卡对参数、焊材、预热卡得那么严。</span>**硬度检测**在现场尤其实用：热影响区硬度突然升高，就是马氏体化的信号（回顾《金属材料与焊接性基础》），提示淬硬与冷裂风险，也是判断焊后热处理是否到位的依据。

破坏性试验还有一个「抽样」的逻辑：**不是每条焊缝都做破坏性试验**（做了就破坏了），而是**在工艺评定与抽查中按抽样做**——评定时做全套（代表工艺），生产中按批次抽查（代表质量）。**「评定做全套、生产做抽样」**，是破坏性试验的通用做法。

## 5 缺陷的判定、返修与记录

检验的最终环节，是把结果落到「合格 / 不合格」的判定上：

**判定依据**：对照验收标准（如 GB 50236 及其引用的检测标准）按缺陷的**性质、尺寸、数量、位置**综合评级——裂纹、未熔合等致命缺陷一律不合格，气孔、夹渣按尺寸与数量分级（如Ⅰ级最严、Ⅳ级最宽）。

**判定还有「可返修性」的考量**：不是所有不合格都必须报废——有的缺陷可以返修（清除补焊后复检合格即可），有的缺陷不允许返修（或返修成本超过报废成本）——**「返修还是报废」，按缺陷的性质、位置与标准要求综合定**，这是质量判定的实操智慧。**不合格处理**：缺陷超标即**返修**——先清除缺陷（碳弧气刨、砂轮打磨挖到合格金属），再按工艺补焊，返修后重新检测；同一部位返修次数受限（一般不超过两次），返修会反复加热恶化组织，所以「一次焊好」永远是最优解。<span class="marginnote">返修是一条「烧钱的曲线」：第一次焊的成本是 1，返修一次成本翻几倍（检测、气刨、重焊、再检），返修还增加热损伤。<strong>这就是为什么高手追求「一次合格」</strong>——不是技术上的骄傲，而是经济与质量的双重理性。</span>**记录与追溯**：检验结果、返修记录、焊工钢印、焊材批次都要记入质量档案，让每道焊缝**可追溯**——追溯是质量体系从「结果合格」走向「过程受控」的标志。

**追溯的价值在「事后可查」**：几十年后某道焊缝出问题，翻记录能找到当时是谁、用什么参数、什么焊材焊的——**追溯让「历史问题」有据可查，让「责任」有迹可循**。焊工认真记录，就是在为自己负责、为工程负责。

## 6 焊接质量的验收标准与缺陷等级

检验结果最终要「对上标准」才能判定，焊接质量验收有一套分级体系：

**缺陷等级的划分**：以射线检测为例，按缺陷的性质与尺寸分Ⅰ–Ⅳ级——Ⅰ级质量最高（允许的缺陷最少）、Ⅳ级最低。**致命缺陷（裂纹、未熔合、未焊透）不论大小一律不合格**，气孔、夹渣按尺寸与数量分级。<span class="marginnote">缺陷等级的实质，是「<strong>用允许的缺陷范围来定义合格</strong>」——没有任何缺陷是最理想的，但工程现实允许一定限度的气孔、夹渣存在。等级标准就是「<strong>多少气孔可以接受、多大夹渣必须返修</strong>」的量化答案。</span>

**验收标准的引用**：工业管道按 GB 50236 及引用的检测标准验收（回顾《工业管道焊接工程施工规范（GB 50236）》），钢结构按相应标准，压力容器按《压力容器》系列标准——**「焊什么构件，按什么标准验收」**，是质量判定的依据。

**「超标」与「合格」的边界**：合格与否不是「有没有缺陷」，而是「缺陷是否超标」——同一缺陷，在Ⅰ级焊缝里不合格、在Ⅳ级焊缝里可能合格。**焊工读懂「这口焊缝要求几级」，就知道该按多严的标准来焊**——要求越严，参数、手法、防护越要到位。

## 7 焊接检验与其他环节的配合

焊接检验不是孤立的「最后一道工序」，它与焊接全过程相互配合：

**检验反馈工艺**：检验发现缺陷，反馈给工艺（参数、焊材、预热是否要调）——**检验是工艺优化的「数据来源」**，不是「挑毛病」。**检验配合记录**：检验结果、返修记录、焊工钢印都要记入质量档案，让每道焊缝可追溯——**追溯是质量管理从「结果合格」走向「过程受控」的标志**。<span class="marginnote">检验与工艺的「良性循环」值得强调：<strong>焊前按工艺、焊中控过程、焊后验结果、结果改工艺</strong>——检验不只是「把关」，更是「改进的起点」。会从检验报告里「读改进方向」的焊工，进步最快。</span>

**检验与进度的平衡**：检验需要时间（射线拍片、评片、复检），工期紧时容易「赶检验」——但**检验不能省、不能假**：省检验等于拿质量赌博，假检验等于埋隐患。**「宁可慢一点，不能假一点」**，是质量检验的底线。

## 8 焊工与质检：质量的共同责任

焊接质量不是质检员一个人的事，而是**焊工与质检的共同责任**：

**焊工的责任**：按工艺焊、焊好每道缝、配合检验、如实记录——焊工的每一分认真，都是质量的第一道保障。**质检的责任**：按标准检、如实评、客观判、及时反馈——质检的每一分严格，都是质量的最后一道保障。<span class="marginnote">「<strong>焊工焊好、质检验好</strong>」——两道保障缺一不可：焊工焊得再好，质检乱评也会埋隐患；质检再严格，焊工乱焊也救不回。<strong>质量是焊工与质检「一起」做出来的，不是谁「管」谁。</strong></span>

**焊工对待检验的正确态度**：检验不是「找麻烦」，而是「帮你把关」——提前发现缺陷、避免服役事故，是对焊工最好的保护。**「被检验找出问题」不可怕，「问题没被找出」才可怕**——前者是改进的机会，后者是事故的伏笔。

**一个收束**：从第一篇的焊接概述到这一篇的质量检验，本专题走完了焊工从「认识焊接」到「保证质量」的完整闭环——**焊接是手艺，更是责任；质量是结果，更是态度**。握好焊钳的每一天，都在为「安全、可靠、可追溯」这四个字负责。

## 9 小结

- 焊接质量检验分**焊前、焊中、焊后**三阶段；质量是「备出来、控出来、验出来」的。
- **外观检查**是第一道关口：咬边、焊瘤、气孔、裂纹、余高尺寸，当场可查。
- 无损检测四兄弟：**RT 看内部、UT 测厚壁、MT 查表面铁磁、PT 查开口缺陷**。
- 破坏性试验验证**力学性能**：拉伸、弯曲、冲击、硬度，是工艺评定的数据来源。
- 检验反馈工艺、配合记录、保障进度——**检验不只是把关，更是改进的起点**。
- 焊接是手艺，更是责任；质量是结果，更是态度——为「安全、可靠、可追溯」负责。
- 破坏性试验「评定做全套、生产做抽样」；判定还要考量「返修还是报废」。
- 缺陷判定按**性质、尺寸、数量、位置**综合评级；裂纹、未熔合一票否决。
- **返修是下策**：一次合格是经济与质量的双重最优解；记录与钢印让每道焊缝可追溯。

至此，本专题从焊接概述与材料、焊条电弧焊、钨极氩弧焊、CO₂气体保护焊到安全与考核，走完了焊工职业技能鉴定的完整知识闭环——从「焊接是什么」到「怎么安全地焊好并检验」，你已经握住了这门职业的全景地图。剩下的，就是在焊台上把每一道焊缝焊好，让理论在手上落地。

File: docs/posts/skills/welding-techniques/welding-safety-and-ppe.md
---
title: 焊接安全操作与劳保用品
date: 2026-08-07
---

# 焊接安全操作与劳保用品

<div class="epigraph">
<p>君子不立危墙之下。</p>
<footer>—— 孟子（《孟子·尽心上》）</footer>
</div>

<div class="article-byline">
<p>第10级 · 焊工（焊接操作技能与工艺） ｜ 《国家职业技能标准—焊工（2018年版）》 ｜ 2026-08-07</p>
</div>

## 为什么从焊接安全操作与劳保用品开始

前面十篇都在讲「怎么把活焊好」，这一篇转向「怎么让干活的你好好的」。焊接现场是「电、火、光、烟」四害俱全的环境：几十伏到几百伏的电、上千度的熔渣与火花、强烈的弧光辐射、弥散的烟尘——每一害都能伤人甚至致命。<span class="marginnote">焊接安全不是「规定多」的繁琐，而是「代价重」的现实：触电伤亡、火灾爆炸、电光性眼炎、尘肺，这些事故只要出一次，就是无法挽回的后果。职业鉴定里，安全知识是理论考核的必考内容，也是上岗前的一道硬门槛。<strong>安全不是附加项，而是操作的一部分。</strong></span>这一篇把焊接安全的四大危害逐个讲清：危害在哪、怎么防、出事了怎么办。它是从「会焊」走向「安全地焊」的必修课，也是《焊接烟尘、弧光与职业健康防护》的姊妹篇——这一篇讲「事中防护」，那一篇讲「长期职业健康」。

一个清醒的认识值得先说：**焊接事故的绝大多数，都是「可以预防」的**——触电是防护没到位、火灾是清理没做净、爆炸是置换没做彻底、眼炎是面罩没戴好。**事故不是「天灾」，而是「人祸」**——既然是人的问题，就能用人的办法（防护、规程、习惯）来防。这一篇的全部内容，都是把「可以预防」变成「真的防住」。

## 1 焊接的四大危害：先认清敌人

焊接现场的主要危害有四类，每一类都有明确的防护对策：

**触电**：焊机空载电压 60–90 V、工作电压 20–40 V，看似不高，但在潮湿环境、容器内、出汗状态下，几十伏就足以致命（人体电阻下降后，几十伏的电压就能形成危险电流）。<span class="marginnote">「低压危险」常被低估：人体干燥时电阻可达几千欧，潮湿或出汗时骤降到几百欧——<strong>同样的电压，在潮湿环境下危险得多</strong>。所以密闭容器、潮湿场所的焊接要格外当心，这也是安全规程对这类场所单独设要求的原因。</span>**火灾与爆炸**：焊接的熔渣、火花温度上千度，能引燃周围的可燃物；焊接容器、管道时，内部残留的易燃气体或液体可能爆炸。**弧光辐射**：电弧发出强烈的紫外、红外与可见光，能灼伤眼睛（电光性眼炎）与皮肤（电弧灼伤）。**烟尘与有毒气体**：焊接烟尘含金属氧化物、氟化物等，长期吸入危害肺部（详见下一篇）。

四大危害里，**触电与爆炸是「立时致命」的，弧光与烟尘是「累积伤身」的**——两类危害的防护重点不同：立时致命的要求「绝对防住」（一秒钟都不能马虎），累积伤身的要「长期坚持」（每次焊接都要防护）。**分清「致命危害」与「伤害危害」，防护的轻重缓急就清楚了**。

## 2 用电安全：第一道防线

触电是焊接事故中最常见也最危险的类型，防护从「设备、操作、环境」三处入手：

**设备防护**：焊机外壳要**可靠接地**，防止漏电时外壳带电；焊接电缆绝缘完好、接头牢固，破损的电缆及时更换；焊机要装漏电保护器。<span class="marginnote">焊机接地是「保命的一根线」：一旦焊机内部绝缘损坏、外壳带电，接地线把电流导入大地，人体不会触电。<strong>焊前看一眼地线接没接好，比焊中手忙脚乱强得多。</strong></span>**操作防护**：焊钳绝缘良好、不用时放在绝缘处、不得放在工件上带电搁置；**湿手不碰焊钳与开关**；更换焊条时戴绝缘手套，不徒手接触焊条端与工件；焊接回路电压虽低，但绝不可用身体任何部位碰触带电体。**环境防护**：潮湿环境、金属容器内焊接，要使用安全电压的行灯、穿戴绝缘鞋与绝缘垫，并设专人监护；出汗多时更要保持绝缘。

还有一个常被忽略的「接地细节」：**地线夹要夹在干净的金属上、接触良好**——地线夹在生锈处或松脱，焊接回路电阻大，焊机可能「带电」，人一碰就麻。**焊前检查地线接触，是防触电的「土办法」也是「好办法」**。

**触电急救**：一旦有人触电，**先断电、后救人**——迅速切断电源或用绝缘物挑开电线，千万不可徒手拉触电者；触电者脱离电源后，若心跳呼吸停止，立即进行心肺复苏并呼救。**「先断电、后救人」这六个字，是焊工必须背下来的急救铁律。**

## 3 防火防爆：焊接前的安全检查

焊接的火花与熔渣能引燃一切可燃物，防火防爆从「查、清、护」三字做起：

**查**：焊接前检查作业点周围有无可燃物（木料、油污、织物、易燃气体），检查容器/管道是否残留易燃易爆介质。**清**：把作业点周围 10 米内的可燃物清理干净，无法移开的用阻燃布遮盖；容器、管道要**清洗、置换、检测合格**后方可焊接（用盲板隔断、通蒸汽或惰性气体置换）。<span class="marginnote">「动火作业」在化工厂、油库等区域是严格的审批流程：办理动火证、分析可燃气体浓度、设监护人、备灭火器材——<strong>焊工在这些场所不是「想焊就焊」，而是「批准了才焊」</strong>。这是纪律，更是保命。</span>**护**：焊接时备好灭火器材（灭火器、砂、水），设**监护人**（焊接过程中持续观察火情），焊后留观（熔渣可能阴燃，焊后 30 分钟内不得离岗、要复查）。

**焊后留观是最容易被偷懒的一环**：熔渣与高温工件可能「阴燃」——表面看不见火、内部却在慢慢烧，焊完就走，半小时后可能已燃成明火。**「焊完等半小时再离岗」**，是防火的最后一道保险，也是很多火灾事故的「本可以避免」。

**爆炸的防范**：密封容器、带压管道**严禁直接焊接**——内部压力与残留介质是爆炸源；装有油、气的容器必须彻底清洗置换并经检测合格。**「先置换、后动火」**，是容器焊接不可逾越的底线。

**火灾的「事后处理」也要懂**：一旦发生火灾，先断电、再扑救——焊接火灾多为初期小火，用灭火器、砂、水及时扑灭；火势失控立即报警并撤离。**「初起火情人人会扑」，是焊工应具备的应急技能**——会扑救，小火就不会变大火。

## 4 劳保用品（PPE）：焊工的「护身甲」

劳保用品是焊接安全的最后一道个人防线，每一件都有明确用途（本主题以安全防护体系为主，故以对比表呈现核心信息）：

| 劳保用品 | 防护对象 | 选用要点 |
| --- | --- | --- |
| 焊接面罩（滤光片） | 弧光对眼与脸的辐射 | 按电流选遮光号，变光面罩更佳 |
| 防护眼镜 | 飞溅、清渣碎屑 | 清渣时必戴 |
| 焊接手套 | 烫伤、触电 | 绝缘、耐高温、干燥 |
| 工作服 | 弧光灼伤、烫伤 | 棉质或阻燃、袖口领口系紧 |
| 绝缘鞋 | 触电 | 干燥、绝缘 |
| 防尘口罩 | 烟尘 | 焊接烟尘用防尘或防毒口罩 |
| 耳塞/耳罩 | 噪声 | 高噪声打磨场所 |

**面罩是最重要的单件**：滤光片遮光号按电流选（30–100 A 用 8–10 号、100–300 A 用 10–12 号），号小刺眼、号大看不清熔池；**变光面罩**起弧自动变暗，是入门利器。<span class="marginnote">电光性眼炎是最常见的焊接职业病之一：弧光中的紫外线灼伤角膜，数小时后眼痛、流泪、畏光——<strong>一次直视电弧几秒就可能发病</strong>。戴好面罩、不裸眼直视电弧，是焊工从第一天就要养成的习惯。</span>**工作服**要系紧领口袖口，防止熔渣落进衣服里烫伤；**仰焊**尤其要扣紧领口、戴好帽子，防落渣（回顾《立焊与仰焊操作技术》）。

劳保用品的「佩戴纪律」是「**穿齐、扣紧、戴正**」：面罩放下到到位、手套戴满手腕、工作服系紧——任何一件「半吊子」穿戴，都会在关键时刻漏防。**防护用品不是「摆样子」，而是「保命」**——穿戴的认真程度，就是对自己的负责程度。

**变光面罩的一个使用细节**：变光面罩的镜片在起弧瞬间自动变暗，但**它的响应有延迟（约毫秒级）**——若镜片灵敏度不够或电池不足，起弧瞬间仍会闪一下。**变光面罩也要定期检查电池与灵敏度**，不能「以为会变暗就放松警惕」。

## 5 密闭空间与特殊环境作业

焊接作业还要分「场所」讲安全，密闭空间与特殊环境有额外的要求：

**密闭空间（容器、罐体、管道内）**：通风不良、空气稀薄、可能缺氧或有毒气积聚，是焊接事故的高发场所。作业要求：**先检测后进入**（测氧含量与可燃/有毒气体）、**强制通风**、设**专人监护**（外部随时观察、能及时施救）、使用安全电压行灯、穿戴绝缘防护。<span class="marginnote">密闭空间的危险是「看不见的」：缺氧时人几乎没有预警就倒下，有毒气积累时可能群体中毒——所以密闭空间作业的铁律是「<strong>先通风检测、后进入作业、全程有监护</strong>」，任何一条都不能省。</span>

密闭空间还有一个「救援陷阱」：**进去的人倒了，外面的人急着进去救，结果也跟着倒**——密闭空间的缺氧/中毒事故常常是「连环事故」。正确的救援是**先通风、戴呼吸器、系安全绳再进入**，绝不盲目冲进去——**「救人不添乱」，是密闭空间救援的第一原则**。

**特殊环境**：高处焊接要系安全带、防坠落；潮湿场所防触电加强；易燃易爆区域办动火证、禁烟火。**焊接安全没有「差不多」**——每一项要求背后都是一次或多次事故的教训，遵守规程，就是尊重这些代价。

**现场还有一个「三不焊」原则**：**不确认环境不焊、不戴好防护不焊、不熟悉设备不焊**——这三条把「上岗前的安全确认」压缩成三个动作，每次起弧前都过一遍，事故就少了一半。安全不是复杂的管理学，而是「起弧前的三秒确认」。

## 6 焊接现场的安全管理

焊接安全不只靠个人防护，还靠**现场管理**——一套好的现场管理，能把事故消灭在发生之前：

**作业审批**：动火作业（尤其在易燃易爆区域）要办动火证、经审批、设监护人；未经审批不施工，是现场的铁律。**现场布置**：焊接区与可燃物隔开、设挡光屏（防弧光伤他人）、配灭火器材、保持通道畅通。**标识与警示**：焊接区设「当心弧光」「当心触电」等安全标识，警示非作业人员。**定期检查**：焊机、电缆、接地、气瓶、防护用品定期检查，隐患早发现早整改。<span class="marginnote">现场安全管理的核心是「<strong>把安全变成制度</strong>」：动火要审批、隐患要排查、违规要纠正——<strong>制度管人、人管自己</strong>，焊接安全才不是「碰运气」而是「有保障」。</span>

**气瓶管理**是现场安全的一块重点：气瓶要**直立存放**、固定防倒、远离热源与明火；氧气瓶与乙炔瓶（或可燃气体瓶）**分开放置**（间隔一般不小于 5 米）、不得混放；气瓶有安全帽、防震圈，搬运时轻拿轻放。<span class="marginnote">气瓶管理看似琐碎，实则是防爆的关键：<strong>氧气瓶遇油脂会剧烈燃烧，可燃气体瓶泄漏遇明火会爆炸</strong>——「直立、固定、分放、远离火源」这十二个字，是气瓶安全的核心。</span>

## 7 焊接安全事故的类型与预防

把焊接事故按类型梳理，能看清「预防的重心」在哪：

**触电事故**（最常见）：焊机漏电、电缆破损、湿手操作、容器内作业防护不足。预防：接地、绝缘、干燥、密闭空间专项防护。**火灾事故**：火花引燃可燃物、焊后阴燃。预防：清可燃物、设监护人、焊后留观。**爆炸事故**（最致命）：容器残留易燃介质、带压焊接。预防：先置换检测、后动火。**弧光与烫伤**：电光性眼炎、皮肤灼伤、熔渣烫伤。预防：面罩、防护服、清渣护目镜。<span class="marginnote">事故类型的「金字塔」值得记住：<strong>触电最常见、爆炸最致命</strong>——预防的精力分配，也应按此倾斜：最常见的要天天防，最致命的要坚决防。任何一次爆炸、触电，都是可以预防的。</span>

**事故的「双重预防」**：一是**风险辨识**（焊前想清楚「这里有什么危险」），二是**隐患排查**（把危险源提前消除）——两者都做，事故才无处藏身。

## 8 焊工的安全习惯养成

安全最终要靠**习惯**落地——好的安全习惯，是焊工最值钱的「护身符」：

**上岗前**：穿戴好劳保用品、检查焊机与电缆、检查作业点环境（可燃物、通风）。**焊接中**：戴好面罩、站姿稳定、随手清场、保持警惕。**收工后**：断电、关气、清理现场、复查火情、**焊后留观**（熔渣可能阴燃）。<span class="marginnote">安全习惯的养成靠「<strong>把安全动作变成下意识</strong>」：起弧前先摸面罩、收工前先查火情——这些动作练成条件反射，安全就「长在身上」了。习惯不是一天养成的，但一次事故足以毁掉一个人——<strong>为了不毁，就要天天练。</strong></span>

**安全与技能的辩证**：有人觉得「安全的焊工手脚慢」，其实是**没把安全练成习惯**——习惯成自然的焊工，安全动作不占时间、不影响速度，反而因为不出事故而更「快」。**真正的老师傅，都是「又快又安全」的**——安全不是效率的敌人，是效率的保障。

## 9 小结

- 焊接四大危害：**触电、火灾爆炸、弧光辐射、烟尘**，每一害都有明确防护。
- 用电安全三处入手：**设备接地、操作绝缘、环境防潮**；触电急救「**先断电、后救人**」。
- 防火防爆「查、清、护」三字诀；密闭容器**先置换、后动火**。
- 劳保用品七件套各有专职：**面罩护眼、手套护手、绝缘鞋护脚**，变光面罩是入门利器。
- 密闭空间作业铁律：**先通风检测、后进入作业、全程有监护**。
- **安全不是附加项，而是操作的一部分**——每一项规程背后都是代价换来的教训。
- 事故绝大多数「可以预防」：触电防防护、火灾防清理、爆炸防置换、眼炎防面罩。
- 现场「三不焊」原则：**不确认环境不焊、不戴好防护不焊、不熟悉设备不焊**。

在下一节，我们将聚焦焊接对焊工「身体」的长期影响——烟尘、弧光、噪声对职业健康的危害与防护，这就是《焊接烟尘、弧光与职业健康防护》。

File: docs/posts/skills/welding-techniques/welding-stress-and-distortion-control.md
---
title: 焊接应力与变形控制
date: 2026-08-07
---

# 焊接应力与变形控制

<div class="epigraph">
<p>合抱之木，生于毫末；九层之台，起于累土。</p>
<footer>—— 老子（《道德经》第六十四章）</footer>
</div>

<div class="article-byline">
<p>第10级 · 焊工（焊接操作技能与工艺） ｜ 《焊接手册》第3卷 ｜ 2026-08-07</p>
</div>

## 为什么从焊接应力与变形开始

焊接完成后，构件往往变了形：平板翘了、管子弯了、焊接的两块板成了一道「角」而不是一条直线。变形的背后是**残余应力**——焊接处高温膨胀、冷却收缩，又被周围冷金属死死约束，最终把「收缩的冲动」锁在了构件内部。<span class="marginnote">残余应力在构件内部自成平衡：焊缝附近受拉、远离焊缝受压，合力为零、合矩为零，但局部应力可能达到屈服强度。它对静强度未必致命，对疲劳、应力腐蚀与尺寸稳定性却是大敌——压力容器焊后要消除应力热处理，正是这个原因。</span>不控制变形，装配尺寸超差；不控制应力，服役中开裂。这篇讲的是焊接「热胀冷缩」的力学后果，它紧接《焊接冶金过程与热循环》——那里解释了热，这里解释热的力学副作用；也是后面缺陷防治与工艺布局的理论基础。

一个船厂里的真实写照最能说明问题：一整面 30 m 长的船体外板，焊工按顺序焊完，发现板边翘起十几毫米——返工花的时间比焊接还多。焊接工艺里专门有「变形预算」这本账，焊工掌握的每一招（反变形、对称焊、顺序安排），都是在给这本账减项。

## 1 焊接应力的来源

焊接应力是**不均匀热胀冷缩 + 金属约束**共同作用的结果。机理可以拆成三步：

**加热阶段**：电弧把焊缝局部加热到熔化，金属剧烈膨胀，但周围冷金属不让它膨胀，于是高温区被「压」；熔池处于液态，压应力由液体的流动卸掉大半。**冷却阶段**：熔池凝固后，焊缝金属随温度下降而收缩，周围金属又拽着它不让缩，于是焊缝区被「拉」，形成拉伸残余应力。<span class="marginnote">关键是收缩发生在「固体」状态：凝固后的焊缝是有强度的固体，冷却收缩被约束时拉应力不断积累。所以焊接残余应力以拉应力为主，且主要存在于焊缝与近缝区。</span>**峰值叠加**：冷却到室温时，焊缝区留下拉应力，其峰值往往接近甚至达到材料的屈服强度。

这套机理给出两条直接推论：**冷却收缩是残余应力的发动机**，收缩量越大、约束越强，应力越大；**一切降低收缩量或放松约束的手段，都是在给残余应力减压。**

按方向，焊接残余应力又分**纵向应力**（沿焊缝方向）、**横向应力**（垂直于焊缝方向）与**厚度方向应力**三支。薄板以纵向、横向应力为主，厚板则在厚度方向也积累起不小的应力——厚板中心受双向甚至三向拉应力，脆性断裂风险显著上升，这也是厚板必须预热与热处理的原因之一。

## 2 焊接变形的基本形式

残余应力一旦局部超过屈服点，或者薄板刚度不足，就会表现为看得见的**变形**。焊接变形按形状分五类，焊工在车间里几乎天天见：

| 变形形式 | 表现 | 典型场景 |
| --- | --- | --- |
| 收缩变形 | 构件尺寸比设计值小 | 纵向、横向收缩，拼板越焊越短 |
| 角变形 | 板面绕焊缝轴线转出角度 | 对接板单面焊后板面不在一平面 |
| 弯曲变形 | 构件整体弯成弧线 | 细长构件偏置焊缝 |
| 扭曲变形 | 构件绕纵轴扭转 | 工字梁、箱形梁施焊顺序不当 |
| 波浪变形 | 薄板表面凹凸起伏 | 薄板拼接、蒙皮结构 |

它们的共同根源都是**焊缝金属的收缩**，差别只在于收缩的方向与构件的约束方式不同。**角变形**是单面坡口、单侧施焊的必然结果——焊缝在上表面收缩，把板面「拉弯」；**弯曲变形**是焊缝位置偏于构件中性轴造成的；**波浪变形**则是薄板受压失稳的表现。<span class="marginnote">变形是「应力释放」的另一种形式：厚板刚度大、释放不了，应力存着；薄板刚度小、顶不住，应力转为失稳变形。同一台设备上，厚板区担心裂纹、薄板区担心波浪，道理是同一个。</span>

变形的后果是多方面的：装配时对不上口、螺栓孔错位；机加工余量被吃掉，焊后一铣就露「黑皮」；薄板构件波浪起伏，既不美观又影响密封与受力。所以在重要结构中，变形量往往写进验收标准，超差要矫正甚至报废——**变形不是美观问题，是尺寸精度与受力状态的问题。**

## 3 公式解析：收缩量的粗略估算

纵向收缩量 $\Delta L$ 与热输入、截面积有关，工程上有半经验关系。对一条纵向焊缝，焊后构件的纵向收缩量可粗略估算为：

$$
\Delta L \approx k \cdot \frac{Q}{A}
$$

式中 $Q$ 是焊接热输入（kJ/mm），$A$ 是构件截面积（mm²），$k$ 是与材料、焊接方法有关的经验系数（钢质构件约 $0.04\text{–}0.07$）。对这条式子做三步拆解：

- **第一步，看分子 $Q$**：热输入越大，熔敷金属与过热区越多、收缩量越大。减小热输入（小电流、快速度）是压收缩的第一招。
- **第二步，看分母 $A$**：构件截面积越大，刚度越大，同样的收缩冲动只换来更小的尺寸变化——厚板比薄板收缩量小、但残余应力大，两者方向相反。
- **第三步，看系数 $k$**：$k$ 吸收材料热膨胀系数、屈服强度等影响；不锈钢热膨胀系数大，$k$ 偏大，同样结构比碳钢更容易变形。

这条式子不追求精确，它的价值是给出一个**量级直觉**：热输入每减半，收缩量大致减半；截面每加一倍，收缩量大致减半。控制变形，先看这两项。<span class="marginnote">横向收缩与角变形没有这么简单的公式，往往靠经验数据表与试焊确定；但「热输入大 → 收缩变形大」的方向性规律在所有变形形式中都成立，是控制变形的第一性原理。</span>

焊工在车间里对收缩的感受是直接的：拼两块 6 mm 板，焊完发现板短了一截、宽度也小了——这截「缩短」就是收缩变形。理解了上面的公式，遇到「越焊越短」就不会慌：**先想热输入能不能降，再想截面刚度够不够，最后用余量补偿**——精密装配时在划线阶段就预留收缩余量，是图纸之外焊工自己的功夫。

## 4 焊接顺序：把收缩调度开

同样的焊缝，先焊哪条、后焊哪条，变形结果可能截然不同。**焊接顺序的本质，是给各条焊缝的收缩排一个「互相抵消」的次序。**几个经典手法：

**分段退焊**：一条长直焊缝不要一口气焊到底，而是分成若干段，每段从尾部往头部方向焊、逐段退着进行。这样后焊段的收缩会「拉」先前焊段的变形，整体收缩被分摊。<span class="marginnote">分段退焊的原理是缩短每一段的「同步受热长度」：整条缝同时处于高温收缩状态，变形叠加最大；拆成小段轮流焊，任何时刻只有一小段在收缩，整体变形自然小。短焊缝（≤ 300 mm）可以一鼓作气，长焊缝则必须分段。</span>**跳焊**：在长焊缝上隔段跳跃施焊，让温度场更均匀，适用于刚性较大的结构。**对称施焊**：把对称位置的焊缝轮流焊，使两侧收缩同时进行、互相牵制，是工字梁、箱形梁的标准做法。**先短后长、先中间后两边**：拼板时先焊短焊缝与拘束大的部位，再焊长焊缝，让先焊的焊缝获得更大的自由收缩空间。

装配阶段还有一条总原则：**先点固、后施焊，先定形、再填满。**点固焊（定位焊）把各零件按尺寸先固定住，之后的焊接顺序围绕「尽量不改变已定好的形」来安排。

需要特别提醒的是，点固焊本身也是「焊缝」，它同样会收缩、同样可能开裂。点固焊的长度、间距与质量都要按工艺执行：太短撑不住、太长给后续焊接留障碍，点固焊有裂纹要在正式施焊前铲掉重焊——**别把隐患点固在工件里。**

## 5 控制变形的工艺手段

变形控制分「事前设计」与「事中施焊」两条线，焊工要掌握的事中手段尤其重要：

**反变形法**：焊前预先向变形相反方向垫一个角（或把板预先折一个角度），焊后收缩恰好把它拉回平直。这是对付角变形、弯曲变形最经济有效的手段，考级焊接中也常用。<span class="marginnote">反变形量的设定靠经验与试焊：预变形太小没效果，太大则矫枉过正。焊工考「板对接平焊」时，老师傅常让把两板中间垫高、两侧略翘，正是反变形法的日常应用。</span>**刚性固定法**：用夹具、压铁把工件强行固定，让变形「顶不进去」。代价是变形转为残余应力，所以只适合薄板与允许较高残余应力的场合。**对称施焊**：X 形坡口两面交替焊、对称位置焊道轮流焊，让两侧收缩互相抵消，控制弯曲与角变形。**合理的焊接顺序**：长焊缝采用分段退焊、跳焊，缩短每一段的受热长度，减少整体收缩叠加；拼板时先焊短缝后焊长缝、先焊中间后焊两边。**锤击与急冷**：对焊缝趁热适度锤击（只能在薄层进行，防止冷硬），或用铜垫急冷，能局部缓解收缩。

这些手段还有一个共同的施行时机问题：**趁焊缝区还在高温时处理效果最好**。锤击要在焊缝金属还处于塑性状态时进行，急冷要趁热；一旦完全冷却，收缩早已定型，再处理就是矫正而非控制了。所以控制变形讲究「现场趁热」，这是它与焊后矫正的本质区别。

这些手段的组合思路是：**让每一条焊缝的收缩相互抵消，而不是相互叠加。**

实际操作中往往几招并用：反变形定方向、夹具保尺寸、顺序控叠加、参数压收缩——四管齐下，把变形压到验收允许的范围以内。

## 6 消除与降低残余应力的方法

变形是看得见的，残余应力是看不见的，但危险往往更大。降低残余应力有三条路：

**焊后消除应力热处理（SR, stress relief）**：把焊件整体加热到约 $A_{c1}$ 以下某一温度（低碳钢一般 550–650 ℃），保温足够时间再缓慢冷却，让金属在高温下发生塑性松弛，把应力降到允许范围。压力容器、锅炉、厚壁管道多用此法。<span class="marginnote">SR 的温度上限必须低于 $A_{c1}$，否则会引起相变，反而改变组织性能；保温时间按壁厚定，一般每 25 mm 壁厚保温 1 小时左右。加热不均还会引入新的热应力，所以升温降温都要缓慢。</span>**机械方法**：对焊缝区进行锤击、碾压或过载拉伸，用局部塑性变形把峰值应力「抹平」，适用于不能热处理的场合。**工艺上防患**：预热、控制热输入、合理的焊接顺序与多层多道焊，本身就能把残余应力的峰值压下来——**最好的处理是让应力从一开始就低。**

需要强调的是，残余应力不全是坏事。对承受压应力的部位、或者能抑制裂纹扩展的场合，适当的残余压应力反而有利（如表面淬火、喷丸的原理）。焊接应力控制的目标不是「零应力」，而是**把应力的峰值与分布调到服役条件能接受的范围**。

什么结构必须做消除应力热处理？标准有明确边界：需要稳定尺寸的精密构件、焊后要机加工的厚件、厚壁压力容器与管道、有应力腐蚀倾向的介质环境，以及低温服役的碳钢构件——这些场合残余拉应力会显著降低使用寿命。反过来，普通钢构与不承受交变载荷的构件，残余应力影响有限，焊后直接使用也属正常。**要不要做 SR，是设计与标准定的，不是焊工自选的；但焊工是否按工艺做，直接决定 SR 的效果。**

## 7 焊接变形的矫正

变形已经发生了，还有最后一招——**矫正**。两种基本方法：

**机械矫正**：用压力机、千斤顶把变形压回去，靠塑性变形抵消变形。只适用于塑性好的材料（低碳钢），且可能引入加工硬化与新的残余应力。**火焰矫正**：用氧—乙炔火焰对变形部位的凸起一侧局部加热，加热区膨胀受约束产生压缩塑性变形，冷却后收缩把构件「拽回」。火焰矫正是焊工的看家本领，关键在**加热位置、加热温度与加热形状**的选择。<span class="marginnote">火焰矫正的诀窍「烤凸面」：薄板波浪变形烤凸起处，角变形烤焊缝背面，弯曲变形烤凸弧侧。加热温度低碳钢控制在 600–800 ℃（暗红到亮红之间），过烧会伤材料。矫正本身也是「以热治热」，同样可能留下残余应力，所以能预防的尽量不靠矫正。</span>

火焰矫正的加热形状也有讲究：**点状加热**用于薄板局部波浪，**线状加热**用于角变形与弯曲变形，**三角形加热**用于厚板的弯曲与扭曲。加热宽窄、深浅与冷却方式（自然冷还是水冷）都要随板厚与变形量调整。它看起来简单，实则全凭经验积累——同一块变形板，老焊工烤三个点就平，新手烤一片还翘，差别就在对「烤哪里、烤多热、烤多久」的判断上。

矫正属于亡羊补牢，它的存在提醒焊工：**变形控制的功夫在焊前与焊中，而不在焊后。**

## 8 小结

- 焊接应力来自**不均匀热胀冷缩 + 约束**，焊缝区最终留下拉伸残余应力，峰值可达屈服强度。
- 变形分**收缩、角变形、弯曲、扭曲、波浪**五类，根源都是焊缝收缩，差别在方向与约束。
- 收缩量粗略估算 $\Delta L \approx k \cdot \frac{Q}{A}$

File: docs/posts/skills/zhong-yi-bao-jian-an-mo/insomnia-fatigue-massage.md
---
title: 失眠与疲劳的按摩调理
date: 2026-08-07
---

# 失眠与疲劳的按摩调理

<div class="epigraph">
<p>阳气尽，阴气盛，则目瞑；阴气尽而阳气盛，则寤矣。</p>
<footer>—— 《灵枢·口问》</footer>
</div>

<div class="article-byline">
<p>第十级 · 中医保健按摩 ｜ 《中医保健按摩》第14章 ｜ 2026-08-07</p>
</div>

## 为什么从失眠与疲劳开始

现代人最常见的两个「亚健康主诉」，一是睡不着，二是没精神。二者常互为因果：长期失眠加重疲劳，疲劳积累又导致夜间更难入睡，形成恶性循环。**中医看失眠，根本在阴阳失交——「阳不入阴则不寐」**；看疲劳，根本在气血不足或气机不畅。按摩调理失眠与疲劳，正是从「引阳入阴」「调畅气机」入手，且几乎没有任何副作用。这一节给出两个可照做的家庭方案，让「一双手换一夜好眠」成为现实。

## 1 失眠的中医辨证与选穴逻辑

**失眠（不寐）的中医病机是「阳不入阴」：卫阳运行失常，不能潜入阴分，则神不守舍而失眠。** 常见分型有二，家庭保健据此选穴：

| 分型 | 表现 | 病机 | 按摩方向 |
| --- | --- | --- | --- |
| 心脾两虚 | 多梦易醒、心悸健忘、食少乏力 | 气血不足，心神失养 | 补益心脾，养心安神 |
| 肝火扰心 | 入睡困难、急躁易怒、口苦 | 肝郁化火，上扰心神 | 疏肝泻火，引火归元 |

**选穴逻辑**：无论哪型，都围绕「安神」这条主线，辅以辨证加减。核心安神穴有四个：**神门**（心经原穴，宁心安神第一穴）、**内关**（心包经络穴，宁心定志）、**印堂**（安神要穴）、**涌泉**（肾经井穴，引火归元）。<span class="marginnote">神门是失眠按摩的「靶心」：它位于腕横纹尺侧端、尺侧腕屈肌腱桡侧凹陷中，是心经原气所过之处。按揉神门能直接调节心的功能，使神安于舍。睡前以拇指指腹轻揉双侧神门各 3 分钟，是成本最低的助眠动作。</span>

**辨证加减**：心脾两虚加按**足三里**（健脾益气）、**心俞**（养心）、**脾俞**（健脾）；肝火扰心加按**太冲**（疏肝泻火）、**行间**（清肝热），并重按**肝俞**。方向以轻缓补法为主，肝火型可稍重用泻法。

## 2 失眠的按摩调理方案

以睡前进行为佳，全程约 20 分钟，营造安静、光线柔和的环境，按「开 → 揉 → 擦 → 摩 → 收」五步进行：

**第一步 开天门、推坎宫**：拇指交替上推印堂至前发际 30 次，再分推前额至太阳 30 次，安神定志，让纷乱的思绪「收回来」。<span class="marginnote">睡前做头部手法要诀是「慢、轻、稳」：速度放慢到呼吸节律同步，力量轻到若有若无。这套头部安神操作相当于给大脑「拉窗帘」——从开天门到揉太阳，引导精神由外向内收摄，为入睡做准备。</span>

**第二步 按揉安神穴**：依次按揉**印堂、神门、内关**，每穴 2–3 分钟，以轻微酸胀为度；再以两拇指按揉**太阳**，顺时针、逆时针各 1 分钟。

**第三步 擦涌泉**：以小鱼际快速横擦足心涌泉，左右各 100 次，至足心发热——「引火归元」，把浮越的心火引回肾水，水火既济则神安。

**第四步 摩腹**：仰卧，以掌摩脐周，先顺时针 100 次、再逆时针 100 次，缓摩安神、调和脾胃——「胃不和则卧不安」，脾胃调和有助于安眠。

**第五步 收式**：双手掌轻捂双眼与耳部各片刻，配合深长呼吸 3–5 次，静卧待睡。

## 3 疲劳的辨证与按摩方案

**疲劳（虚劳）的中医病机是「气血不足或气机不畅」**：久视伤血、久坐伤肉、思虑伤脾，都市人的疲劳多属「心脾两虚、气血生化乏源」或「肝郁气滞、气机不畅」。按摩以「益气、通络、解郁」为纲，两套重点方案：

**益气通络方案（虚证疲劳）**：按揉**足三里**（补益后天）、**关元**（培补元气）、**气海**（补气要穴），各 2 分钟；拿揉颈肩与四肢，疏通经络；最后擦腰透热、擦涌泉，温阳益气。<span class="marginnote">「关元」与「气海」是任脉上的两大补气穴，位于脐下 3 寸与 1.5 寸。二者常配合使用，称「气海关元，培元固本」。虚证疲劳者按揉这两穴，配合足三里，相当于给身体的「气血发动机」补油——这是「补法」的典型应用。</span>

**疏肝解郁方案（气滞疲劳）**：按揉**太冲、行间**（疏肝）、**内关**（宽胸理气）、**膻中**（气会，理气）、**肝俞**（疏肝），各 1–2 分钟；推两胁肋（自腋下向下推至腰部）30 次，疏泄肝气。情绪郁闷、胸胁胀满、叹气则舒的疲劳，适合此方案。

**疲劳的日常防线**：疲劳本质是「耗大于补」的失衡，按摩是「补」的一侧，还需同时「节流」——规律睡眠、合理用眼、适度运动。**三分按摩、七分休息**，是调理疲劳的总方针。

## 4 核心要点对照：失眠与疲劳的调理处方

| 症状 | 核心穴位 | 主手法 | 方向 |
| --- | --- | --- | --- |
| 失眠 | 神门、内关、印堂、涌泉 | 按揉、擦涌泉、摩腹 | 引阳入阴，以补为主 |
| 虚证疲劳 | 足三里、关元、气海 | 按揉、擦腰 | 培元益气 |
| 气滞疲劳 | 太冲、膻中、肝俞 | 按揉、推胁肋 | 疏肝理气 |

## 5 助眠的「按摩之外」

失眠与疲劳的调理，按摩是行之有效的一侧，但若只按不「养」，效果难以持久。把以下生活细节与按摩配合，才能打破「睡不着—更疲劳—更难睡」的循环：

**固定作息**：尽量在同一时间上床、起床，即使周末也保持节律——睡眠节律的稳定，比单次「睡够」更重要。按摩宜固定在睡前进行，让它成为「该睡了」的身体信号。

**睡前一小时「三不」**：不看强光屏幕（蓝光抑制褪黑素）、不剧烈运动（兴奋交感神经）、不饱食（「胃不和则卧不安」）。把睡前一小时留给洗漱、轻按摩、阅读等低刺激活动。

**睡眠环境**：卧室宜暗、静、凉——光线用遮光窗帘，声音可用白噪音掩蔽，温度以 20℃ 左右为佳。**环境是「外因」，按穴是「内因」，内外合治效果最好。**

**运动助眠**：白天适度有氧运动（快走、八段锦）能加深夜间睡眠，但**睡前 3 小时内不宜剧烈运动**——运动后的兴奋期会延迟入睡。

**疲劳的「节流」**：疲劳的本质是「耗大于补」。规律作息、合理用眼（20-20-20 法则：每 20 分钟看 20 英尺外 20 秒）、午间小憩 15–20 分钟，都是「节流」；按摩是「开源」。**开源与节流并举，疲劳才能真正缓解。**

**午休与「小睡充电」的按摩配合**：睡眠不足者常有午间疲乏，而正确的小睡是高效充电——**午休以 15–20 分钟为宜**，不超过 30 分钟，否则进入深睡眠后醒来反而昏沉。午休前花 2 分钟做「开天门 + 揉太阳 + 揉神门」的微型安神按摩，能帮助更快入睡；醒来后搓面、擦涌泉各 10 次，快速唤醒。**「小睡 + 微按」是工作日的疲劳修复公式**——比硬撑或贪睡都更符合节律。

**失眠调理的「效果评估」**：如何判断按摩调理是否有效？给一个可操作的评估框架——

- **入睡时间**：目标 30 分钟内入睡（按摩前常需 1 小时以上）。
- **夜间觉醒**：夜间醒来次数减少、醒后能较快再入睡。
- **晨起状态**：晨起无「没睡够」的昏沉感，精力改善。
- **情绪改善**：日间烦躁、焦虑减轻。

以 2 周为观察周期，按摩每日坚持、配合生活调整；**若 2 周后入睡困难依旧严重，或出现情绪低落加重、早醒（比平时早醒 2 小时以上且持续），应寻求专业帮助**——失眠背后可能藏着焦虑抑郁等需要系统干预的问题，按摩是辅助，不是全部。

## 6 小结

- 失眠病机是「**阳不入阴**」，分心脾两虚与肝火扰心两型；核心安神穴**神门、内关、印堂、涌泉**。
- 失眠方案五步：**开天门推坎宫 → 按揉安神穴 → 擦涌泉 → 摩腹 → 收式**，睡前 20 分钟。
- 疲劳分**气虚**（益气通络：足三里、关元、气海）与**气滞**（疏肝解郁：太冲、膻中、肝俞）两案。
- 调理总方针「**三分按摩、七分休息**」，按摩补益、作息节流。

在下一节，我们将针对「脑力劳动者第二痛」——**头痛与颈肩不适的按摩调理**，按头痛的部位分经论治。

File: docs/posts/skills/zhu-su-cheng-xing/plastic-materials-thermoplastic-thermoset.md
---
title: 塑料原料基本知识：热塑性与热固性
date: 2026-08-07
---

# 塑料原料基本知识：热塑性与热固性

<div class="epigraph">
<p>材料决定工艺的上限，工艺决定材料的归宿。</p>
<footer>—— 塑料加工行业谚语</footer>
</div>

<div class="article-byline">
<p>第十级 · 注塑成型操作（塑料制品成型制作工） ｜ 塑料成型工艺学 第1章 ｜ 2026-08-07</p>
</div>

## 为什么从原料开始

安全篇讲完了「怎么保护人」，从这一篇起进入「怎么加工材料」。注塑工每天接触的是那些米粒大小的塑料颗粒，但**不是所有塑料颗粒都能用来注塑**——能否用注塑成型，首先取决于它属于**热塑性**还是**热固性**。这是塑料世界里最重要的一条分界线，它像一道分水岭，把整个塑料加工工艺劈成两大阵营。<span class="marginnote">日常语感里「塑料」是一个词，但热塑性塑料与热固性塑料的差别，比「铁与铝」的差别还要根本——<strong>前者能反复熔融成型，后者一次固化就回不去了</strong>。</span>这篇把这条分界线讲透，你就掌握了判断一切塑料工艺问题的第一把钥匙。

## 1 什么是热塑性塑料

**热塑性塑料（thermoplastic）**：受热时软化甚至熔融、冷却时凝固变硬，并且这个过程**可以反复进行**的塑料。它们的分子结构是**线型或支链型长链分子**，链与链之间靠较弱的分子间作用力（范德华力、氢键）相互纠缠，而没有化学键把它们钉死。<span class="marginnote">想象一锅煮熟的意大利面：每根面条是高分子链，它们彼此缠绕但不粘连——热了整锅变软，冷了整锅定型，再加热又能变软。<strong>热塑性塑料的分子就像这锅面，加热只改变链段运动能力，不断开任何化学键。</strong></span>

正因如此，热塑性塑料具备两个对注塑至关重要的性质：

**可反复加工**：边角料、废品可以粉碎后重新造粒使用（称为**回收料**），成本大幅降低。
**可焊接与热封**：加热即可重新软化，方便二次成型与回收。

常见的**注塑用塑料绝大多数是热塑性**：PP、PE、ABS、PS、POM、PA、PC 等，全部属于这一类。这也是注塑成为「塑料制品产量占比最高」工艺的根本原因——它吃的是最主流的一类原料。

「可回收」是热塑性的红利，但也带来一个质量控制课题——**回收料的掺用比例**。注塑车间的边角料、水口料（浇道凝料）通常被粉碎成**回料**，按一定比例与新料混合使用以降低成本。但回料已经历过一次热历史，分子量略有下降、性能微损，掺入比例过高会造成制品发脆、变色或收缩异常。<span class="marginnote">成熟车间的做法是给回料定「代」：<strong>一级回料（未受污染、立即回收的水口料）可以按 20%—30% 掺入，多代回料只能降级使用或做低端产品</strong>。料牌管理不光管「别混错品种」，还要管「别混错代次」。</span>

理解热塑性还要引入一个关键温度概念——**玻璃化转变温度（$T_g$）**。低于 $T_g$ 时高分子链段被「冻住」，塑料呈玻璃态，硬而脆；高于 $T_g$ 时链段可以运动，塑料呈高弹态或黏流态。<span class="marginnote">$T_g$ 决定了塑料的<strong>使用温度下限</strong>：比如 PS 的 $T_g$ 约 100 ℃，所以 PS 杯子不能装刚烧开的水，否则会软化变形。<strong>而注塑加工关注的是另一个温度——熔融温度 $T_m$（或流动温度 $T_f$），料筒温度必须设在 $T_m$（$T_f$）以上，塑料才能在注射压力下流动。</strong></span>对操作工而言，$T_g$ 回答「这件产品在什么温度下能用」，$T_m$（$T_f$）回答「这台料筒要加热到多少度才能打」。两个温度，一个管使用，一个管加工。

## 2 什么是热固性塑料

**热固性塑料（thermoset）**：受热或加入固化剂后发生**交联反应**，分子链之间形成化学键构成的网状（三维体型）结构，固化后**再次加热不再软化**、也不溶于溶剂的塑料。<span class="marginnote">热固性的分子在成型前是低分子量的预聚体（像短绳），受热后短绳之间互相「打结」形成网兜——<strong>这个「打结」是化学反应（交联），不可逆</strong>。网兜一旦织成，再怎么加热也只是让它变焦，不能回到绳的状态。</span>

热固性塑料的两大后果是：

**一次成型、不可回收**：固化是化学反应，产物是永久的三维网络；废品无法重新熔融，只能粉碎作填料或废弃。
**耐热性与尺寸稳定性高**：三维网络骨架坚固，高温下不易软化变形，常用于电器插座、开关、锅具手柄等需要耐热的场合。

热固性的短板也来自同一个「不可逆」：**无法熔融回收、无法热焊修复、耐冲击性通常不如热塑性**。一件热固性制品若在装配时断裂，基本只能报废更换；而热塑性件可以用热风枪、超声波焊接来修补或二次成型。这种「不可逆性」的双面性——用性能换来了耐热与稳定，也放弃了修复与回收——正是材料世界里最常见的权衡。

热固性还有一个工艺上必须拿捏的分寸——**固化要「完全」但不要「过火」**。固化不足，制品强度不够、表面发黏；固化过度（过热过久），树脂分解、颜色变深、变脆。这个「欠固」与「过固」之间的窗口，就是热固性成型温度与时间的设定依据。<span class="marginnote">这个分寸感与热塑性注塑的「料温不能过低也不能过高」是同一个思维模式：<strong>温度与时间是一对需要协同控制的变量，压住温度却拖长时间，与稳住时间却抬高温度，效果可能殊途同归</strong>——这种「时间—温度等效」的思想，在后面第 2 篇工艺参数篇还会再次出现。</span>

典型的热固性塑料有：**酚醛树脂（PF）**、**脲醛树脂（UF）**、**环氧树脂（EP）**、**不饱和聚酯（UP）**。它们多数用**压缩成型、传递成型**等工艺加工，而不是普通注塑——这就回到上一篇说的「工艺由产品形态与材料共同决定」。

以最经典的热固性品种**酚醛树脂（PF）**为例看热固性的实用价值。酚醛塑料（俗称电木）耐热、绝缘、不易燃、成本低，一百多年来一直统治着电器开关、插座、灯头、锅柄等「又热又要有强度」的场合。它的成型就是典型的**压缩成型**：把酚醛模塑料粉放入加热的模具型腔，合模加压，料粉受热熔融并交联固化，几十秒后开模得到制品。<span class="marginnote">注意 PF 的固化需要<strong>「加热 + 压力」两个条件同时满足</strong>：加热触发交联反应，压力则保证熔料充满型腔并压实。这也是压缩成型区别于注塑的关键——<strong>它在模具里同时完成「成型」与「固化」两件事</strong>。</span>正因为热固性制品「一旦成型就是终态」，它通常不需要、也不能够再熔融焊接——这是它寿命长、尺寸稳的另一面。

## 3 热塑性与热固性的核心对比

纯概念主题用一张对比表把两者的差异钉死：

| 对比维度 | 热塑性塑料 | 热固性塑料 |
| --- | --- | --- |
| 分子结构 | 线型/支链型长链 | 三维网状交联结构 |
| 受热行为 | 反复软化—凝固 | 一次固化，再热不软化 |
| 成型原理 | 物理的熔融—冷却 | 化学的交联固化 |
| 可否回收 | 可粉碎造粒再利用 | 不可回收，只能废弃或作填料 |
| 典型品种 | PP、PE、ABS、PS、POM、PA | PF、UF、EP、UP |
| 典型工艺 | 注塑、挤出、吹塑 | 压缩、传递、层压 |
| 典型产品 | 手机壳、齿轮、容器 | 插座、开关、锅柄 |

**重点：判断一种塑料是热塑还是热固，不能靠「摸上去硬不硬」，而要问「加热后能不能再变软」。** 酚醛塑料做得再硬，本质是热固性；PP 再软再韧，加热一样能重新熔融。<span class="marginnote">一个现场的粗判技巧：用小刀在废料上刮下一点碎屑，用打火机短暂加热——<strong>热塑性会软化或熔融成滴，热固性则直接冒烟变焦而不熔</strong>。这是老师傅辨识未知料的第一步。</span>

这张对比表还有一个日常用法——**推断制品的「性格」**。当你拿到一件陌生塑料件，先问「它是热塑还是热固」：如果能用烧红的针在背面烫出一个凹坑、且加热处变软，多半是热塑性；如果烫不动、只焦不熔，就是热固性。再配合「是不是透明、重不重、敲击声清脆还是沉闷」，就能对材料类型有一个八九不离十的判断。这套「**一看、二摸、三刮、四烫**」的四步辨识法，是操作工面对未知料或来料混料时的基本功，也是质检岗位的入门技能。

## 4 易错辨析：注塑为什么主要吃热塑性

**辨析｜易错点：** 很多人误以为「注塑机也能随便注塑热固性塑料」。事实是——**普通热塑性注塑机不能直接加工热固性塑料**。原因很直接：注塑机靠料筒加热使物料熔融，若料筒里装的是热固性塑料，熔融过程中交联反应同步发生，塑料会在料筒里**直接固化**，把螺杆和料筒「焊」死。<span class="marginnote">这就是行业里说的「闷车」事故——热固性塑料在料筒内固化，必须拆机清理，损失一台机器的注射系统。<strong>所以热固性塑料的注塑要用专用的「螺杆式热固性注塑机」，严格控制料筒温度、用较短的螺杆行程与较低转速</strong>，让交联尽量发生在模具型腔内而非料筒里。</span>这提醒操作工一个铁律：**换料前必须弄清料性，绝不把热固性料直接倒进热塑性注塑机。**

反过来还要注意**同类热塑性之间也不能随意混料**。PP 与 PE 虽然都是热塑性，但熔融温度、收缩率不同，混料会造成制品性能波动与缺陷。车间里每个料筒、每台机都有固定的「料牌」管理，换料必须清机。

现代塑料工业还有一个绕不开的事实：**「纯塑料」反而少见，改性才是常态**。为了让材料满足特定用途，工程师会在基础树脂中加入填料、增塑剂、阻燃剂、抗氧剂、色母等，形成**改性塑料**。例如在 PP 中加入玻璃纤维得到**增强 PP**，刚性大幅提升；在 ABS 中加入阻燃剂得到**阻燃 ABS**，用于家电外壳。对操作工来说，改性料意味着两点：一是**牌号与批次必须对应工艺卡**，同叫「PP」的不同牌号，熔体流动速率（MFR）可能差很多倍；二是**某些添加剂（如玻纤、阻燃剂）会加剧设备磨损或腐蚀**，需要留意料筒与螺杆的定期检查。

## 5 从分子看热塑与热固的本质

热塑性内部还要再分两族——**结晶性**与**非结晶性（无定形）**。PP、PE、POM 属结晶性塑料，有明确的熔点 $T_m$，熔融时吸热明显、收缩率较大；PS、ABS、PC 属非结晶性塑料，没有明确熔点，只有玻璃化转变温度 $T_g$ 和流动温度 $T_f$，收缩率较小。<span class="marginnote">这个区别直接影响注塑工艺：<strong>结晶性塑料冷却时分子要重新排成晶体，需要较长的冷却时间与更严格的模温控制，否则收缩不均、翘曲变形</strong>；非结晶性塑料则相对「好伺候」。看工艺卡时先确认原料是结晶性还是非结晶性，很多参数选择就有了方向。</span>

为了把「为什么」讲到底，从分子层面做一个「公式解析」式的拆解。热塑性的本质是一个**可逆的物理转变**：

$$\text{线型高聚物} \xrightleftharpoons[\text{冷却}]{\text{加热}} \text{软化/熔融态}$$

加热只增加链段热运动，使分子间作用力不足以束缚链段，聚合物整体软化流动；冷却则让链段「冻住」，重新固化。整个过程**不断开、不生成任何化学键**，所以可反复。

热固性的本质是一个**不可逆的化学转变**：

$$\text{低分子预聚体} \xrightarrow[\text{催化剂}]{\text{加热}} \text{三维交联网络}$$

加热触发官能团之间的**交联反应**，生成大量共价键，把原本独立的链「焊接」成一张网。这张网不会因再次加热而解开——好比煮熟的鸡蛋，蛋清蛋白质已经变性凝固，降温也不会回到生蛋清。**一个转变可逆与否，正是区分两类塑料的唯一判据。**

为了把「判据」变成操作，再引入一个加工者常看的指标——**熔体流动速率（MFR）**。它的测定是让塑料在一定温度、一定负荷下，从标准口模中挤出的质量：

$$\text{MFR} = \frac{m_{\text{挤出}}}{t} \quad (\text{单位：g/10 min})$$

其中 $m_{\text{挤出}}$ 是挤出物的质量，$t$ 是挤出时间折算到 10 分钟。**MFR 越大，说明熔体流动性越好、分子量越低。**<span class="marginnote">MFR 是注塑选料的第一个过滤器：<strong>高 MFR 的料（如 MFR 在 10 以上）适合薄壁、长流程制品，容易充满型腔；低 MFR 的料刚性好、强度高，但需要更高的料温与注射压力</strong>。工艺卡上每个牌号的 MFR，就是判断「这台机能不能打这个料」的初始依据。</span>同一台机上换用不同 MFR 的料，温度与压力参数往往要重新调整——这就是「料性决定工艺」在数字上的落地。

把几个常见热塑性品种的关键温度放在一起看，能更快建立「料—温」对应感：

| 品种 | 结晶性 | 玻璃化转变 $T_g$ / 熔点 $T_m$ | 典型料筒温度 |
| --- | --- | --- | --- |
| PP | 结晶性 | $T_m$ 约 165 ℃ | 190—250 ℃ |
| PE（HDPE） | 结晶性 | $T_m$ 约 130 ℃ | 180—230 ℃ |
| ABS | 非结晶性 | $T_g$ 约 105 ℃ | 200—250 ℃ |
| PS | 非结晶性 | $T_g$ 约 100 ℃ | 180—240 ℃ |
| POM | 结晶性 | $T_m$ 约 175 ℃ | 190—230 ℃ |

<span class="marginnote">读这张表有一个规律：<strong>料筒温度通常比材料的 $T_m$ 或 $T_f$ 高 30—80 ℃</strong>，留出流动性余量；但也不能过高，否则分解变色。表里的「典型料筒温度」只是一个起点，实际以原料供应商推荐温度与工艺卡为准——<strong>每个牌号都有自己的「温度窗口」</strong>。</span>这张表将在下一篇《常见塑料品种与性能》里逐一展开每个品种的完整性格。

## 6 小结

- **热塑性塑料**：线型分子、反复软化—凝固、可回收，是注塑的主流原料（PP、PE、ABS、PS、POM 等）。
- **热固性塑料**：网状交联、一次固化不可逆、耐热好（PF、UF、EP 等），多用压缩/传递成型。
- 判断依据只有一条：**加热后能否再变软**；现场可「刮屑加热」粗判。
- 普通注塑机**不能直接注塑热固性料**，否则会在料筒内固化造成「闷车」。
- 同类热塑性之间也要防混料，车间靠**料牌管理**与换料清机保证纯净。
- 温度概念成对记：**$T_g$ 管使用下限，$T_m$/$T_f$ 管加工上限**；结晶性塑料收缩大、需严格模温。
- **MFR**（g/10 min）是流动性的数字标尺，选料、调温、调压的第一步都看它。
- 未知料用「**一看、二摸、三刮、四烫**」四步辨识。

在下一节，我们把「热塑性」这个大类的成员逐个请出来认识——**常见塑料品种与性能（PP/PE/ABS/PS/POM）**，看它们各自的脾气：谁耐热、谁耐磨、谁透明、谁易收缩。
